Repository: yonghoon7153-source/DFT-MLIP-Script-Generator

# Yonghoon-DEM-DFT — mid-Ni NCA721 formation 연구 위키 + 대시보드 (브랜치 `claude/midni-formation-wiki`)

sulfide 기반 all-solid-state battery 에서 **NCA721 (mid-Ni) 양극의 formation(pre-conditioning) 충전 cut-off** 가 장기 사이클
성능과 열화 메커니즘(CEI 형성 · LPSCl 산화 분해 · lattice oxygen 관여 · 계면 contact loss)에 주는 영향을 연구하는 저장소.
**mothership LLM Wiki**(논문 노트·메커니즘·프로토콜·DOE·비교)와, 그 위키를 읽고 논문을 비교하고 대화하는 **로컬 대시보드**,
그리고 **셀 데이터 모듈(prototype)** 로 이루어진다. 논문은 `/paper` 논문 에이전트가 DOI 로 중복을 걸러 봉인 digest + 구조화 노트로 흡수한다.

> 다른 브랜치(DEM/MPM · 열화 degeneracy · Li2S 위키 · argyrodite ML …)는 별개 프로젝트다 — `BRANCHES.md`.

## 3분 시작 (WSL / Ubuntu)

```bash
git clone <이 저장소> ~/Yonghoon-DEM-DFT && cd ~/Yonghoon-DEM-DFT
git checkout claude/midni-formation-wiki   # 작업 브랜치 (정본: CLAUDE.md 하드룰 1)
bash scripts/setup-wsl.sh                  # .venv + 의존성 + alias midni  (한 번)
source ~/.bashrc
midni                                      # 서버를 띄우고 브라우저를 연다 → http://127.0.0.1:51xx
```

| 명령 | 뜻 |
|---|---|
| `midni` | 서버 기동(백그라운드) + 브라우저. 이미 떠 있으면 열기만 |
| `midni open` · `status` · `stop` · `restart` · `update` · `log` | 보통의 것들 |
| `midni share` | 같은 망의 다른 PC 에서 보게 (0.0.0.0, 인증 없음 — 공개망 금지; WSL 은 포트프록시 필요) |
| `midni paper <pdf> [<si>…]` | PDF(+SI) 를 `wiki/inbox/` 로 → Claude Code 에서 `/paper` |
| `midni cells propose <csv>` · `cells import <id>` · `cells all` | raw 파일명 제안 (registry 는 사람이 적는다) · 사이클 요약 import |
| `midni lint` · `midni smoke` · `midni test` · `midni wiki` | 위키 lint / webapp 라우트 점검 / 셀 모듈 테스트 / 위키 상태 |

`/chat`(위키 근거 대화)을 켜려면 서버를 띄우는 셸에 `export ANTHROPIC_API_KEY=…` 가 있어야 한다. 키는 파일·저장소에 두지 않는다.
alias 이름을 하나 더 두려면 `bash scripts/install-alias.sh <이름>`. 자세한 절차는 `wiki/guides/wsl-midni-setup.md`.

## 무엇이 있나

| 경로 | 역할 |
|---|---|
| `wiki/` | 위키 — `raw/`(digest·그림·세션 기록, 불변) · `papers/ mechanisms/ protocols/ experiments/ comparisons/ concepts/ entities/ questions/ guides/` (컴파일) · `index.md` `log.md` · `tools/`(lint·status·new-page·seal·extract_figures) |
| `webapp/` | Flask 대시보드: 홈 · 연구 로드맵 · 논문(노트+digest, 그림 팝업·메모) · **논문 비교표**(`paper:` 블록 + 내 DOE 겹침, 상한 전압/cut-off 정렬) · 열화 메커니즘 · 프로토콜 · 실험 · 열린 질문(찬반 맞세움) · 개념 · 프로젝트 · **위키와 대화** · **셀 데이터** · 검색. 읽기 전용 (`/api/chat` `/api/md` 만 POST, 둘 다 파일을 쓰지 않는다) |
| `config/cells.yaml` | 정본 상수 — 전압 offset(+0.62 V), DOE 창, 셀 제작 조건, cut-off 별 그래프 색, CSV 열 정의 |
| `data/registry/cells.csv` · `data/raw/` · `data/cells/` | cell registry(정본) · raw CSV(커밋 안 함) · import 요약 |
| `tools/cells/` · `tests/` | 셀 데이터 모듈 · 단위 테스트 |
| `.claude/` | `/paper` `/compare` `/cells` `/wiki-*` 커맨드, 논문 에이전트, hook |
| `scripts/` | WSL 세팅·alias |

## 논문 워크플로

1. PDF(+SI)를 `wiki/inbox/` 에 넣는다 (`midni paper …`) 또는 대화에 첨부.
2. Claude Code 에서 **`/paper`** → DOI 로 중복 확인 → `wiki/raw/papers/<slug>.md`(봉인 digest, `[인쇄]/[도표]/[해석]/[재현]`) +
   `wiki/papers/<slug>.md`(노트 — `paper:` 추출 스키마: 서지·양극(원문 표기)·전해질·음극·전압(원문 기준 + 변환·offset)·formation·main cycle·
   성능·기법·메커니즘 주장+근거) + `wiki/raw/figures/<slug>/`(크로핑 PNG) + 메커니즘 페이지·질문 카드 갱신 + lint 0 errors.
3. 대시보드 `/papers` → 노트+digest 읽기, `/compare` → 논문 나란히 (내 DOE 창과 겹침·정렬·거르기), `/chat` → 위키 근거로 토론
   (출처 필수, DB 외 지식 구분, 비교 시 기준전극·조성·온도·압력·loading 자동 지적, IPA 병기).

초기 투입 예정 논문 10편의 자리는 `wiki/comparisons/formation-cutoff-vs-degradation-literature.md`.

## 셀 데이터 워크플로 (prototype — 스키마와 import 까지)

1. raw CSV(utf-8-sig) 를 `data/raw/` 에 둔다. `midni cells propose <csv>` 로 파일명 제안값을 보고 **registry 에 사람이 확정값**을 적는다
   (활물질 질량·cut-off vs. Li/Li⁺·loading·펀칭 지름·제작압/구동압·상태·비고).
2. `midni cells import <cell_id>` → `data/cells/<cell_id>/cycles.csv` + `summary.json` (pandas; 전압 원본 vs. In/Li-In 과 변환값 vs. Li/Li⁺ 병기, 용량 mAh g⁻¹).
3. 대시보드 `/cells` — cut-off 별 n, 방전 비용량 vs 사이클(색은 `config/cells.yaml`), registry 표. `/chat` 에는 요약 통계만 넘어간다.

## 규칙 (요약 — 정본은 `CLAUDE.md` 맨 아래 [절대 규칙] · `wiki/SCHEMA.md`)

- 우리 양극재는 **NCA721** — NCM721 로 바꿔 부르지 않는다. 논문 조성은 원문 표기 그대로 (NCA↔NCM 변환 금지).
- 전압에는 항상 기준전극. **vs. Li/Li⁺ = vs. In/Li-In + 0.62 V**.
- 비용량(mAh g⁻¹) ≠ 면적용량(mAh cm⁻²). 절대용량(mAh)으로 보고하지 않는다.
- 충전 = delithiation, 방전 = lithiation.
- `wiki/raw/` 는 고치지 않는다. 실험 수치의 정본은 `data/`. 커밋 prefix: `ingest(wiki):` `update(wiki):` `create(wiki):` `lint(wiki):`
  `verify(wiki):` `webapp:` `cells:`.

File: litdb/papers/ahn2026_cej_agno3_pvp_li3n_anodefree.md
# Electrochemical precursor conversion for coupled control of Li nucleation and transport in anode-free all-solid-state batteries — Kim, Kang, Lee, Shin, **An**, Lee (Chem. Eng. J., 투고본 2026)

> slug `ahn2026_cej_agno3_pvp_li3n_anodefree` · DOI `n/a (미출판 투고본)` · type `exp + 연속체모델 + DFT` · source `Manuscript_CEJ.docx / Supplementary_Material_CEJ.docx / Highlights_CEJ.docx / Graphical_Abstract_CEJ.docx (2026-09-07 업로드)` · digested `2026-09-07` · status ✅
> **저자**: Dongseok Kim^a‡, Junhee Kang^a‡, Tae Young Lee^a‡, Hong Rim Shin^a, **Yonghoon An**^b, Jong-Won Lee^a,c\* (^a Hanyang Univ. MSE · ^b SK On Next Generation Battery R&D center · ^c Hanyang Univ. Battery Engineering) · 교신 jongwonlee@hanyang.ac.kr
> elements: Li, C, N, O, P, S, Cl, Ni, Co, Al, Ag
> methods: DFT, NEB, MLIP, XPS, Raman

---

## 🔴 배너 — 이건 외부 문헌이 아니라 **우리 원고다**

**통상의 "문헌 소환값" 규율이 적용되지 않는다.** Fig. 5c–e / Table S2 의 DFT 수치는
`db/properties/diffusion.json` · `db/properties/li3n_barrier_origin.csv` · `db/properties/li3n_barrier_fig_origin.csv`
에 있는 **우리 정본과 같은 계보**다. 그래서 §11 은 "그들 vs 우리" 비교가 아니라 **자기감사표**다.

### 감사 결과 요약 — 🔴 P0 2건 · 🟠 P1 4건 · 🟡 P2 6건 · ✅ 금지규율 위반 0건

| | 항목 | 어디 |
|---|---|---|
| 🔴 **P0-1** | **Fig. 5d 가 Li₃N 을 실선 연속 MEP 로 그리고, 캡션에서 "guide to the eye" 문장이 빠졌다.** 실제로 계산한 Li₃N 점은 **2개**뿐이고, 그 곡선은 kb 가 *폐기한* mirrored-spline NEB 모양에 진폭만 갈아끼운 것 — **확정(확정 status) 내부 결정을 어긴 상태로 제출됐다** | §11-A1 |
| 🔴 **P0-2** | **Methods §4.6 이 LiC₆ 를 "UMA-oc20 CI-NEB" 로만 기술하고 QE DFT 단일점 단계를 빠뜨렸다.** 그 경로만으로 나오는 우리 값은 **0.241 eV** 이지 0.290 이 아니다. 그 결과 Table S2 (QE 파라미터를 두 열에 병합) 와 §4.6 이 서로 다른 말을 한다 | §11-A2 |
| 🟠 P1-1 | 보고된 LiC₆ **0.290 eV 는 계산된 이미지가 아니라 스플라인 최대값**(xi=0.41). 실제 최고 계산점은 img3 = **0.2866 eV** | §11-A3 |
| 🟠 P1-2 | 우리 db 안에서 LiC₆ 값이 **0.287**(`diffusion.json`) vs **0.28968**(`li3n_barrier_origin.csv`) 로 갈라져 있다 | §11-A3 |
| 🟠 P1-3 | Fig. 3a 패널에 **0.1C**, Methods §4.5·Fig. 3e 캡션에는 **0.5C** | §11-B1 |
| 🟠 P1-4 | Abstract 는 "**18.8% higher** capacity retention", Conclusion 은 "**18.8 percentage points**" — 같은 수의 단위가 다르다 (실제로는 54.2−35.4 = %p) | §11-B2 |
| 🟡 P2-1..6 | 저자 byline 의 `~~` 잔재 + `b` 중복 · Eq.(2)→Fig. 3d 재현 불가(변환계수 미기재) · Fig. 2b/S6 배율 불일치 · Fig. S6 축라벨 "Ag" vs 본문 "AgNO₃" · Fig. 5e 그림 vs 본문 라벨(C–N vs pyrrolidone N) · 0.118/0.290 이 `canonical_registry.json` 미등록 | §11-C |

**✅ 금지규율 전수검사는 통과했다** — 특히 최우선 확인 항목이던 **"UMA 를 Li₃N 에 쓰지 말 것"(2026-06)** 은
**지켜졌다**: 원고의 Li₃N 0.118 eV 는 **Quantum ESPRESSO 두 점 구속이완**(DFT)이다. 상세는 §12.

---

## 0. 이 digest 를 읽는 법

- 이 논문은 **세 갈래**다: ① 실험(전구체 분산·전환·셀), ② 1D 전기화학–크리프 **연속체 모델**(Fig. 3),
  ③ **DFT** Li adatom 확산(Fig. 5c–e). 우리(계산) 기여는 ③ 이고, ②는 저자 측 별도 모델이다.
- **②와 ③은 서로 연결돼 있지 않다.** 크리프 모델에 Li₃N 이 안 들어가고, DFT 장벽이 모델 입력으로 안 쓰인다.
  Fig. 8 이 둘을 한 그림에서 묶지만 그건 **서술적 종합**이지 계산된 결합이 아니다 (§15).
- 그림에서만 읽은 값은 **`figure-read ≈`** 로 표시했다. 본문에 명시된 값과 구분된다.
- **실제로 본 그림 9장** (Fig. 2·3·4·5·6·7·8 · Fig. S6 · Fig. S8). **안 본 그림 15장** (Fig. 1 · S1–S5 · S7 · S9–S15 · GA). §9 에 표시.

---

## 1. 한 줄 요약

Ag 입자를 물리혼합하는 대신 **AgNO₃ 전구체 + PVP** 를 카본에 섞어 캐스팅하면, PVP 카보닐–Ag⁺ 배위가
건조 중 전구체 이동·결정화를 막아 **AgNO₃ 도메인이 53.4 → 7.82 nm 로 미세화**되고, 첫 충전 때 그 도메인이
**in-situ 전기화학 전환**되어 ① 고르게 퍼진 Ag–Li 합금 핵생성 자리와 ② **Li₃N 계면상**을 동시에 만든다 —
그 결과 NCA anode-free 풀셀이 **350 사이클**(대조군 Ag–C 는 174 사이클에서 단락) 간다.

---

## 2. 메타 / 동기

| 항목 | 내용 |
|---|---|
| 저널 | Chemical Engineering Journal (**투고본, DOI 없음**) |
| 계 | anode-free ASSB: **NCA ‖ LPSCl ‖ interlayer/SUS** |
| 계면층 3종 | `Ag–C` (물리혼합, 기준) · `AgNO₃–C` (전구체, PVP 없음) · `AgNO₃–C–PVP` (전구체 + PVP) |
| Ag 함량 | **25 wt%** 와 **15 wt%** (Ag + carbon black 합 기준) |
| 문제의식 | Ag–C 물리혼합은 슬러리 건조 중 Ag 가 표면에너지를 낮추려 **응집** → Ag-rich 국소 → Li flux 편중 → 계면 열화 |
| 해법 | 전구체를 **셀 작동 시점까지 남겨두고**(retained precursor) 전기화학적으로 전환 → 분산 제어 + 계면화학 제어를 **동시에** |

---

## 3. 핵심 수치 총정리

### 3.1 재료·구조
| 물성 | 값 | 어디 |
|---|---|---|
| AgNO₃ 도메인 지름 (PVP 없음) | **53.4 ± 58.6 nm** (SD > mean → 이봉분포) | Fig. S6 |
| AgNO₃ 도메인 지름 (PVP) | **7.82 ± 2.61 nm** | Fig. S6 |
| 원료 Ag 입자 D50 | 60 nm (US Research Nanomaterials) | Methods 4.1 |
| FT-IR C=O 스트레치 이동 | **1652.2 → 1617.5 cm⁻¹** (적색이동 = Ag⁺ 배위) | Fig. S5 |
| FT-IR C–N 이동 | 1285.3 → 1295.5 cm⁻¹ | Fig. S5 |
| Raman I_D/I_G | Ag–C **1.21** · AgNO₃–C **1.14** · AgNO₃–C–PVP **1.16** | Fig. 2d |
| PVP 첨가량 | AgNO₃ 중 Ag 질량 대비 **1 wt%** | Methods 4.1 |

### 3.2 셀 전기화학
| 물성 | Ag–C 25 | AgNO₃–C 25 | AgNO₃–C–PVP 25 | 어디 |
|---|---|---|---|---|
| η_nucleation | **10.1 mV** | **9.2 mV** | **7.2 mV** | Fig. 6f |
| Q_lithiation | **0.38** mAh cm⁻² | **0.68** | **0.58** | Fig. 6f |
| CCD @ 60 °C | 0.6 mA cm⁻² | 1.5 | **≥2.0**(시험 상한) | Fig. 6g |
| CCD @ 45 °C | 0.3 mA cm⁻² | 1.1 | **≥2.0**(시험 상한) | Fig. 6h |
| ΔP (operando) | **3.0 MPa** | **2.8** | **2.5** | Fig. 7b |
| 수명 @0.2C 45 °C | 174 cy 단락 (~75 cy 부터 CE 요동) | 125 cy 종료 | **350 cy 유지** | Fig. 7d |

### 3.3 15 wt% (저-Ag) 비교 — 이 논문의 진짜 주장
| | AgNO₃–C 15 | AgNO₃–C–PVP 15 |
|---|---|---|
| 300 cy 방전용량 | **64.1 mAh g⁻¹** | **102.2 mAh g⁻¹** |
| 300 cy 용량유지율 | **35.4 %** | **54.2 %** |
| 차이 | — | **+18.8 %p** (Abstract 은 "18.8%" 로 씀 → §11-B2) |

### 3.4 DFT (우리 기여)
| 물성 | 값 | 방법 | 어디 |
|---|---|---|---|
| Li adatom 흡착E, 최소점 | **−2.988 eV** | QE 구속이완 | Fig. 5c |
| Li adatom 흡착E, 안장영역 | **−2.870 eV** | QE 구속이완 | Fig. 5c |
| **Li₃N (001) 확산장벽** | **0.118 eV** | 두 점 구속이완 (DFT) | Fig. 5e, Table S2 |
| **LiC₆ (0001) 확산장벽** | **0.290 eV** | CI-NEB(UMA-oc20) **+ QE 단일점** ← §4.6 이 뒷단을 안 씀 | Fig. 5e, Table S2 |
| 감소율 | **≈59 %** (비율 2.46×) | | Results |

---

## 4. 재료 & 실험 방법

**계면층 제작 (4.1)** — 슬러리 캐스팅. Ag 입자(D50 60 nm) 또는 AgNO₃ + carbon black(DENKA BLACK)
을 NMP + **PVDF 바인더 5 wt%** 에 분산. AgNO₃ 계는 **Ag 분율 기준으로 환산**해 같은 Ag 함량을 맞춤.
PVP 는 AgNO₃ 속 Ag 질량 대비 1 wt%. 유성 원심 믹서(Thinky ARE-310) → **10 µm SUS 포일** 캐스팅 →
공기 60 °C 2 h → **진공 120 °C 12 h**.

**셀 (4.2)** — NCA(다결정) : LPSCl(POSCO JK Solid Solution) : CNF : PTFE = **85 : 15 : 3 : 1.5**,
탈수 자일렌, **건식 필름 공정**, NCA 로딩 **24.5 mg cm⁻²**. PEEK 몰드 내경 **13 mm**.
LPSCl 분말 **0.15 g → 50 MPa** 로 SE 층 성형 → 계면층/SUS 한쪽, 캐소드 시트 반대쪽 → 전체 **400 MPa** 가압.
운전 **스택압 20 MPa**. 반쪽셀은 Li 포일 ‖ LPSCl ‖ 계면층. 전부 Ar 글로브박스.

> 정합성 체크: Fig. 7a 인디케이터 **240 kg** / 13 mm 다이 면적 1.327 cm² → **≈17.7 MPa**.
> 본문 20 MPa 와 같은 자리수 ✓ (도식은 대표값으로 보인다).

**분석 (4.3)** — SEM-EDS(Verios G4UC) · XRD(D8 ADVANCE, Cu Kα 1.541 Å, **2° min⁻¹**) ·
Raman(DXR3xi) · XPS(PHI-GENESIS) · FT-IR(Nicolet iS50) · HAADF-STEM(JEM-2100F) · 단면 FIB(Helios).

**전기화학 (4.4)** — GITT: **1 mA cm⁻² 1 min 펄스 + 1 h 완화**. EIS: **7 MHz–10 mHz, 5 mV**, DRT 해석.
핵생성: 0.1C 로 **4.5 mAh cm⁻²** 까지. CCD: **5 mAh cm⁻² 예비증착** 후 0.1 mA cm⁻² 부터 **1 h 마다 +0.1**.
Operando 압력: 로드셀 분해능 **0.01 MPa**. 사이클: 45 °C, **2.5–4.25 V**, 초기 0.1C CC–CV(컷오프 = CC 전류의 50%),
이후 **0.2C**.

---

## 5. 결과 — 절별 상세

### 5.1 물리혼합의 한계 (Fig. 1)
슬러리 건조 중 Ag 응집 → 카본 매트릭스 안에 Ag-rich 영역. Ag–C 25 는 SEM/Ag 맵에서
**마이크로미터 스케일 Ag-rich 영역**이 뚜렷 (Fig. 1c). 필름 자체는 육안상 균일 (Fig. S2) —
즉 **거시적 균일 ≠ 미시적 균일**.

### 5.2 PVP 배위로 전구체 분산 (Fig. 2a,b · Fig. S5, S6)
- AgNO₃ 는 NMP 에 녹아 Ag⁺ 가 슬러리 전체에 고르게 퍼지지만, **용매 증발 중 이동·재결정**한다 →
  배위제가 필요. PVP 의 **카보닐 산소**가 Ag⁺ 와 배위 (FT-IR 1652.2 → 1617.5 cm⁻¹ 적색이동).
- SEM/EDS: AgNO₃–C 25 는 Ag-rich 국소, AgNO₃–C–PVP 25 는 균일 (Fig. 2a). 15 wt% 도 동일 (Fig. S4).
- HAADF-STEM: 큰 불규칙 밝은 도메인 → 미세·균일 도메인 (Fig. 2b).
  정량 **53.4 ± 58.6 → 7.82 ± 2.61 nm** (Fig. S6). 큰 편차는 저자도 "broad size distribution·severe
  agglomeration" 으로 명시.

### 5.3 as-fabricated 상태 = 전구체가 살아 있다 (Fig. 2c–e)
- **XRD**: Ag–C 25 = 금속 Ag 반사. AgNO₃ 계 2종 = **결정질 AgNO₃ 반사가 우세** → 제작 후에도
  AgNO₃ 가 대체로 미전환.
  ⚠ `figure-read`: AgNO₃ 계 패턴에도 **◆ 금속 Ag 마커가 ~38°/44°/64.5° 에 찍혀 있고, 44° ◆ 는
  최강 ▼(34.5°) 의 ~85% 높이**다 → 부분적 사전환원이 이미 있다 (§15).
- **Raman**: D/G 밴드 거의 동일, I_D/I_G 1.21 / 1.14 / 1.16 → **카본 골격은 안 변했다**(공정 대조군 확보).
- **N 1s XPS**: Ag–C 25 무신호. AgNO₃ 계는 고결합에너지 **nitrate** 성분. PVP 계만 **~400 eV** 추가
  성분 (본문: PVP 의 pyrrolidone N / 그림 라벨: "C-N bonding") → PVP 가 실제로 층에 들어갔다.

### 5.4 Ag 도메인 크기 → Li 증착 동역학 (Fig. 3, Fig. S8, Table S1) — 연속체 모델
1D 시간의존 **전기화학–크리프** 모델. 순서: **카본 리튬화 → Ag 보조 Li 핵생성·성장 → 증착 Li 의 확산 크리프**.
d_Ag = **10 / 50 / 100 nm** 를 각각 AgNO₃–C–PVP 25 / AgNO₃–C 25 / Ag–C 25 의 대표값으로 잡음.

- **핵생성 자리 인자** Γ_site = d_ref/d_Ag (d_ref = 100 nm) → **10 / 2 / 1**.
- **크리프**: Coble(입계) + Nabarro–Herring(격자) 병렬, Eq. (2). 확산도는 **E_a 0.35 eV** 아레니우스.
  D_pore = **25 / 45 / 50 nm** (d_Ag 10/50/100 에 대응, Table S1 에 "**Assumed**" 로 명시).
- 결과 (Fig. 3):
  - (a) 10 nm 가 초기 리튬화 이후 **분극 최소** — 인셋 4.4–5.0 mAh cm⁻² 확대에서 뚜렷.
  - (b) 핵생성률 최대 `figure-read ≈` **2.05 / 1.83 / 1.72** nmol s⁻¹ cm⁻² (10/50/100 nm).
  - (c) Li 핵 누적량 @5.8 mAh cm⁻² `figure-read ≈` **22.4 / 19.7 / 18.2** µmol cm⁻².
  - (d) **j_creep,eq = 0.39 / 0.10 / 0.08 mA cm⁻²** (10/50/100 nm) ← 본문 명시값, 그림과 일치.
  - (e) Q_res,Li/Q_charge 압력–온도 지도(10–30 MPa × 30–60 °C). 실험조건 별(20 MPa, 45 °C)에서
    10 nm 는 `figure-read ≈` **0 (노랑)**, 50/100 nm 는 `figure-read ≈` **0.6–0.85 (짙은 청)**.

> ⚠ Γ_site 가 **10×** 차이인데 핵생성률·핵량은 **1.2× 남짓**만 벌어진다 — 모델 안에서 다른 항이
> 강하게 상쇄한다는 뜻. 반면 **j_creep 은 4.8× 벌어진다** → 이 그림의 결론(“미세 도메인이 좋다”)을
> 실제로 떠받치는 건 핵생성이 아니라 **크리프 쪽**이다. 본문은 둘을 나란히 놓지만 기여도는 비대칭이다.

### 5.5 전환 후 Ag 분포가 유지된다 (Fig. 4)
초기 충전(0.1C) 후 단면 SEM + C/Ag 맵. 층 구조 **SE / 계면층 / Li / SUS**.
Ag–C 25 는 굵고 뭉친 Ag 도메인, AgNO₃–C 25 는 더 미세·광역, **AgNO₃–C–PVP 25 가 가장 균일**.
`figure-read`: 세 시료 모두 **Ag 신호가 석출된 Li 층 전체에 퍼져 있다** — 알려진 Ag 의 집전체 방향
이동(ref [5] Lee 2020)과 정합.

### 5.6 전환이 만드는 계면화학 (Fig. 5a,b)
- **XRD(충전 후)**: Ag–C 25 는 **잔류 금속 Ag + Ag–Li 합금** 공존 → 뭉친 Ag 는 합금화가 덜 됐다.
  AgNO₃ 계 2종은 **AgNO₃ 반사가 완전 소멸** + 뚜렷한 Ag–Li 합금.
  `figure-read` 상 지표: ▽ Li₉Ag₄ · ◇ Li₀.₉₈Ag₀.₀₂ · ◆ Ag.
- **N 1s XPS(충전 후)**: AgNO₃–C 25 = LiNO₃ / LiNO₂ / LiN_xO_y / Li₃N **혼재**(불완전·불균일 환원).
  AgNO₃–C–PVP 25 = **Li₃N 우세**, LiNO₃·LiNO₂ 미약 → 더 균일하고 깊은 환원.
- **방전 후에도 Li₃N 계면상이 유지**된다 (Fig. 5b 오른쪽).

### 5.7 DFT — Li₃N 이 왜 좋은가 (Fig. 5c–e) ★ 우리 기여
§7 에서 별도로 자세히.

### 5.8 반쪽셀 동역학 (Fig. 6a–f, Fig. S9–S13)
- **GITT** (Fig. 6a): AgNO₃ 계는 0 V(vs Li/Li⁺) 근처 **연장된 pre-plating 구간** — AgNO₃ 전환 +
  Ag–Li 합금화가 Li 도금 전에 추가로 일어난다.
- **펄스 내 분극** ΔE_t = E₀⁺ − E_τ (정의는 Fig. S9). Fig. 6b: Ag–C 25 가 가장 크고 요동
  (`figure-read ≈` 초기 스파이크 **1.19 V**, 평탄역 ~0.60 V), PVP 계가 가장 낮고 안정
  (`figure-read ≈` 후기 **0.10 V**).
- **EIS/DRT** (Fig. 6c,d): DRT 가 **R_SE**(τ~0.05 s) / **R_interface**(~0.4 s) / **R_CT,Li–Ag**(~3–5 s)
  세 봉우리 분리. `figure-read ≈` 봉우리 높이 —
  R_interface: 1.95 (Ag–C) / 1.6 (AgNO₃–C) / **1.1 (PVP)**;
  R_CT,Li–Ag: 6.3 / 5.85 / **4.0**.
  ⚠ Nyquist(Fig. 6c)는 세 곡선이 **−Z″ 축으로 오프셋**돼 있어 절대값 판독 불가 — 수치는 DRT 로만.
- **초기 증착 프로파일** (Fig. 6e,f): 정의는 Fig. S10. 값은 §3.2.
  Q_lithiation 이 AgNO₃ 계에서 큰 이유 = **전환에 Li 가 추가 소모**되기 때문.
  그럼에도 **η_nucleation 은 7.2 mV 로 최저** — 전환 비용을 치르고도 핵생성이 유리해졌다는 게 요점.
  15 wt% 에서도 같은 경향 (Fig. S11–S13).
- **CCD** (Fig. 6g,h): §3.2. ⚠ PVP 계는 두 온도 모두 **2.0 mA cm⁻² 에서 시험이 끝난다** —
  파괴점이 아니라 **시험 상한**이다. "≥2.0" 로 읽어야 맞다.

### 5.9 풀셀 (Fig. 7, Fig. S14, S15)
- **Operando 압력** (Fig. 7a,b): ΔP **3.0 → 2.8 → 2.5 MPa**. 더 균일한 Li 증착 = 국소 변형 감소.
  `figure-read`: Ag–C 의 ΔP 골이 **0 아래(~−0.5 MPa)** 까지 내려가고 PVP 는 ~0 에서 멈춘다 →
  진폭 차이 일부는 **비가역 baseline drift** 성분이다.
- **초기 프로파일** (Fig. 7c): AgNO₃ 계가 방전용량이 **더 낮다**(전환 Li 소모). `figure-read ≈`
  Ag–C 193 / AgNO₃–C 187 / PVP 190 mAh g⁻¹.
- **사이클** (Fig. 7d): §3.2. `figure-read ≈` PVP 25 는 350 cy 에서 **~92 mAh g⁻¹**.
- **15 wt%** (Fig. 7e,f): PVP 쪽이 초기 용량·분극 모두 유리하고 그 우위가 지속. §3.3.
  → **"총 Ag 량이 아니라 공간분포·전기화학적 접근성이 Ag 이용률을 지배한다"** 가 이 논문의 최종 주장.

### 5.10 종합 (Fig. 8)
① PVP–Ag⁺ 배위 → 미세·균일 AgNO₃ 도메인 → **균일 반응**
② 첫 충전 전환 → 분산된 Ag–Li 자리(핵생성 균질화) + **Li₃N 계면상**
③ 미세 Ag → 크리프로 Li 를 집전체 쪽으로 이송 → 계면 축적 억제
④ Li₃N 표면 확산장벽이 낮아 → Li adatom 이 **측면 재분배**되어 분산 Ag 자리로 감 → **촉진된 Li 수송**

---

## 6. 계산 ① — 전기화학–크리프 모델 (Methods 4.5, Table S1)

**설정**: 1D 시간의존. 양극 110 µm / SE 분리막 80 µm / **Ag–C 계면층 8 µm** / 집전체.
**0.5C, 45 °C, 20 MPa**, 면적용량 5.8 mAh cm⁻² 까지.

**Eq. (1)** Γ_site(d_Ag) = d_ref/d_Ag, d_ref = 100 nm.
근거: 고정 Ag 함량에서 도메인 수 ∝ d_Ag⁻³, 도메인당 표면적 ∝ d_Ag² → 총 표면적 ∝ d_Ag⁻¹.

**Eq. (2)** R_creep = 4 ε_p D_s,gb σ δ N_A /(k_B T L_int D_pore) + ε_p D_s,bulk σ N_A /(k_B T L_int)
(1항 = Coble 입계확산, 2항 = Nabarro–Herring 격자확산)

**Eq. (3)** Q_res,Li = max[0, Q_dep − j_creep,eq(P,T,d_Ag)·t_dep]

**Table S1 파라미터 전문**

| 파라미터 | 기호 | 값 | 단위 | 출처(원고 표기) |
|---|---|---|---|---|
| 스택압 | σ | 20 | MPa | Experimental |
| 온도 | T | 45 | °C | Experimental |
| 아보가드로 | N_A | 6.02×10²³ | mol⁻¹ | — |
| 볼츠만 | k_B | 1.38×10⁻²³ | J K⁻¹ | — |
| 패러데이 | F | 96485 | C mol⁻¹ | — |
| 충전용량 | Q_charge | 5.8 | mAh cm⁻² | Experimental |
| 리튬화 용량 | Q_lith,max | 0.1 | mAh cm⁻² | **Assumed** |
| 계면층 두께 | L_int | 8 | µm | Experimental |
| Ag 도메인 지름 | d_Ag | 10, 50, 100 | nm | Experimental |
| **유효 공극 크기** | **D_pore** | **25, 45, 50** | **nm** | **Assumed** |
| 계면층 공극률 | ε_p | 0.40 | — | Ref. 39 |
| 입계 Li 확산도 | D_s,gb | 3×10⁻¹² | m² s⁻¹ | Ref. 53, 54 |
| 벌크 Li 확산도 | D_s,bulk | 1×10⁻¹⁶ | m² s⁻¹ | Ref. 53, 54 |
| 입계 두께 | δ | 5 | Å | Ref. 53 |
| 크리프 활성화E | — | 0.35 | eV | Ref. 53 |

> **재현성 감사**: Table S1 값으로 Eq. (2) 를 계산하면 Coble/NH = 4 D_gb δ /(D_bulk D_pore)
> ≈ **2.4×10³** → Coble 이 완전 지배. 따라서 R_creep ∝ 1/D_pore 이고 10 nm vs 100 nm 는
> D_pore 50/25 = **2.0×** 여야 한다. 그런데 Fig. 3d 는 0.39/0.082 = **4.8×** 다.
> 차이는 본문이 *"The resulting creep rate was converted to j_creep,eq"* 라고만 쓰고
> **변환식을 안 준 데서 온다** → **Fig. 3d 는 논문만 보고 재현할 수 없다** (🟡 P2-2).

---

## 7. 계산 ② — DFT Li adatom 확산 ★ (Methods 4.6, Table S2, Fig. 5c–e)

### 7.1 공통 전자구조 설정 (Table S2, 두 열 **병합 셀**)
| 항목 | 값 |
|---|---|
| 코드 | **Quantum ESPRESSO** [55] |
| 범함수 | **PBE** [56] (vdW 보정 없음) |
| 유사퍼텐셜 | **ultrasoft** [57] + **PAW** [58] (원소별 병기는 안 함 → §11-C) |
| 운동E 컷오프 | **60 Ry** |
| 전하밀도 컷오프 | **480 Ry** |
| k-mesh | **2 × 2 × 1 (Γ-centred)** |
| 스미어링 | **Marzari–Vanderbilt, 0.01 Ry** [59] |
| 수렴 (SCF / force) | **1×10⁻⁶ Ry / 1×10⁻³ Ry bohr⁻¹** |

> ⚠ 이 7행이 Table S2 에서 **gridSpan=2 로 두 열에 걸쳐 병합**돼 있다 (원본 XML 실측).
> 즉 표는 "**LiC₆ 도 같은 QE 설정으로 계산했다**" 고 말한다. 이게 §4.6 서술과 충돌한다 (§11-A2).

### 7.2 Li₃N (001)
- **α-Li₃N**, **N-노출 (001)** 종단, **3 × 3** 면내 초격자, **Li₂N 4면 + Li 3면**.
- 기판 **135 원자 + Li adatom 1**.
- 셀 **a = b = 10.95 Å, c = 28.545 Å, γ = 120°**, 진공 **≈15.7 Å**.
- **바닥 Li₂N/Li 이중층 2개 고정**.
- **방법 = 두 점 구속이완**: adatom 의 **면내(x,y) 좌표만 고정**(흡착최소 / 인접 안장영역),
  **z 와 자유 슬랩 원자는 이완**. 장벽 = 두 이완에너지 차.
  → **NEB 아님.** 우리 kb 가 이 계에서 NEB 4연속 실패를 기록했기 때문이다
  (`kb/methodology/li_adatom_neb_protocol.md`: 자유 슬랩 = 재구성 폭주, 동결 슬랩 = 초기-site 기억 편향).
- 결과: E_ads(최소) **−2.988**, E_ads(안장영역) **−2.870** → **ΔE = 0.118 eV**.

### 7.3 LiC₆ (0001)
- **stage-1 흑연 층간화합물**, **√3 × √3 R30°**, **2 × 2 × 2**, **graphene-terminated**.
- **108 원자 + Li adatom 1**, 진공 **15 Å**, **바닥 50 % 고정**.
- **방법 (§4.6 기재)**: **CI-NEB** [60] + **UMA-oc20 MLIP** [61] (ASE [62]), **7 images**,
  **IDPP** 초기보간 [63], **fmax 0.05 eV Å⁻¹**.
- 결과: **0.290 eV**.

### 7.4 결론 문장
"장벽이 LiC₆ (0001) **0.290 eV** → Li₃N (001) **0.118 eV** 로, **약 59 % 감소**" (비율 **2.46×**).
→ Li₃N 계면상이 **측면 Li adatom 재분배**의 동역학적 경로를 열어 준다.

### 7.5 ⚠ 이 절이 감추고 있는 것 (§11 에서 판정)
1. **두 표면의 장벽 정의가 다르다** — Li₃N = 2점 구속이완(안장을 *탐색*하지 않음),
   LiC₆ = CI-NEB(안장을 *수렴*시킴).
2. **두 표면의 에너지 출처가 다를 수 있다** — §4.6 대로면 LiC₆ 는 MLIP 에너지, Table S2 대로면 QE 에너지.
3. **Li₃N 의 "안장영역"은 이웃 자리로 가는 안장이 아니다** — kb C6 이 실측으로 남긴 미해소 항목.
   다만 원고는 *"saddle-region configuration"* 이라고만 써서 **서술은 방어 범위 안**이다.

---

## 8. 전체 논증 흐름

```
물리혼합 Ag–C → 건조 중 응집 (표면에너지 최소화)          [Fig. 1c, S2]
        ↓ 대안
AgNO₃ 를 NMP 에 용해 → 균일 Ag⁺ … 그러나 건조 중 재결정   [본문 §2]
        ↓ 그래서
PVP 카보닐–Ag⁺ 배위로 이동 봉쇄                          [FT-IR Fig. S5]
        ↓ 결과
AgNO₃ 도메인 53.4 → 7.82 nm                              [Fig. 2b, S6]
        ↓ 그런데 왜 작으면 좋은가? → 두 갈래로 답한다
   ┌─ (모델) 작을수록 핵생성 자리 ↑ + 크리프 수송 ↑ → 계면 Li 축적 ↓   [Fig. 3]
   └─ (전환) AgNO₃ → Ag–Li 자리 + Li₃N 계면상                        [Fig. 5a,b]
                    ↓ Li₃N 은 왜 좋은가?
              (DFT) 장벽 0.290 → 0.118 eV, 측면 재분배 용이           [Fig. 5c–e]
        ↓ 검증
반쪽셀: η_nuc 10.1→7.2 mV, R_int·R_CT ↓, CCD 0.3→≥2.0                [Fig. 6]
풀셀: ΔP 3.0→2.5 MPa, 174/125 → 350 cy                               [Fig. 7]
저-Ag 15 wt% 에서 격차 확대: 35.4 → 54.2 % (+18.8 %p)                [Fig. 7f]
        ↓
"총 Ag 량이 아니라 공간분포가 Ag 이용률을 지배" — 최종 주장           [Fig. 8]
```

---

## 9. Figure set ★

**👁 = 내가 실제로 이미지를 보고 쓴 것 (9장) · ○ = 캡션/본문만 (15장)**

| Fig | 내용 | 우리 활용 |
|---|---|---|
| ○ 1a–d | 물리혼합 vs 전구체 개념도 · Ag 입자 SEM · Ag–C 25 표면 SEM+Ag맵 · 슬러리 공정도 | 문제설정 도식. **안 봄** — 응집 스케일 주장은 Fig. 1c 원본 확인 필요 |
| 👁 2a,b | AgNO₃–C 25 vs PVP 25 표면 SEM+Ag맵 / HAADF-STEM | ⚠ **(b) 두 패널 배율이 100 nm vs 20 nm 로 5× 다르다** — 시각비교는 like-for-like 아님. 정량은 Fig. S6 로만 |
| 👁 2c | XRD (as-fabricated) — ● C ◆ Ag ▼ AgNO₃ | ⚠ AgNO₃ 계에도 **◆ Ag 가 뚜렷**(44° ◆ ≈ 최강 ▼ 의 85%) → **부분 사전환원** 존재 |
| 👁 2d | Raman D/G, I_D/I_G 1.21/1.14/1.16 | 카본 골격 불변 = 좋은 공정 대조군. 우리도 도핑 전후 대조에 쓸 수 있는 값싼 게이트 |
| 👁 2e | N 1s XPS (as-fabricated) | nitrate 잔존 + PVP 의 ~400 eV. 그림 라벨은 "C-N bonding", 본문은 "pyrrolidone N" |
| 👁 3a–c | 모의 충전곡선 · 핵생성률 · Li 핵량 (10/50/100 nm) | ⚠ **패널 (a) 에 `0.1C` 라벨** — Methods §4.5·(e) 캡션은 0.5C (§11-B1). Γ_site 10× 인데 (b),(c) 는 1.2× 만 벌어짐 |
| 👁 3d | j_creep,eq = **0.39 / 0.10 / 0.08 mA cm⁻²** | 이 그림이 논문 결론을 실제로 떠받친다. ⚠ 축 라벨은 `j_creep`, 본문은 `j_creep,eq` |
| 👁 3e | Q_res,Li/Q_charge 압력–온도 지도 3장 | 실험조건(20 MPa,45 °C) 별표에서 10 nm 만 ≈0. **우리 스택압 규율(20 MPa)과 같은 창** |
| 👁 4a–c | 초기충전 후 단면 SEM + C/Ag 맵 | ⚠ **EDS 분해능(~µm) 이 8 vs 53 nm 를 못 가른다** — 이 그림이 뒷받침하는 건 µm 스케일 균일성뿐 (§15) |
| 👁 5a | 충전 후 XRD — ▽ Li₉Ag₄ ◇ Li₀.₉₈Ag₀.₀₂ ◆ Ag | Ag–C 만 금속 Ag 잔류 = 뭉친 Ag 의 합금화 미완. Ag–Li 상 동정 지표로 재사용 가능 |
| 👁 5b | N 1s XPS 충전 후/방전 후 | LiNO₃/LiNO₂/LiN_xO_y/Li₃N 분해. PVP 계 = Li₃N 우세 + **방전 후 유지** |
| 👁 5c | Li₃N (001) 흡착E: **−2.988 (Minimum) / −2.870 (Saddle)** + 원자모형 | ✅ **kb C4/C7 준수 확인** — `top`/`bridge` 라벨이 제거되고 `Minimum`/`Saddle` 로만 표기됨. `li3n_barrier_fig_origin.csv` (−2.9877/−2.8695) 와 반올림까지 일치 |
| 👁 5d | LiC₆ / Li₃N 확산 에너지 프로파일 | 🔴 **P0-1**: Li₃N 이 **실선 연속곡선**인데 계산점은 2개뿐. 캡션에서 "guide to the eye" 문장이 빠졌다. LiC₆ 우측 끝점이 `figure-read ≈ −0.02 eV` 로 0 아래 = 끝점 비대칭(0.0222) 이 그림에 노출돼 있다 |
| 👁 5e | 장벽 막대 **0.290 / 0.118 eV** | 우리 정본과 일치(단, 0.290 의 계보는 §11-A3) |
| 👁 6a,b | GITT + 펄스내 분극 ΔE_t | ΔE_t 정의(Fig. S9)가 깔끔 — 우리 반쪽셀 해석에 차용 가능 |
| 👁 6c,d | Nyquist + **DRT** (R_SE / R_interface / R_CT,Li–Ag) | ⚠ Nyquist 는 −Z″ 오프셋이라 절대값 판독 불가. **DRT 3-피크 분해**가 실질 정량 |
| 👁 6e,f | 초기증착 프로파일 + η_nuc / Q_lith 막대 | 값 전부 본문과 일치 ✅ |
| 👁 6g,h | CCD 60 °C / 45 °C | ⚠ PVP 는 **2.0 에서 시험 종료**(파괴 아님) → "≥2.0" |
| 👁 7a,b | Operando 압력 셋업 + ΔP **3.0/2.8/2.5 MPa** | 240 kg/13 mm ≈ 17.7 MPa 로 스택압 자체검증 가능. ΔP 골이 0 아래로 내려가는 baseline drift 주의 |
| 👁 7c,d | 25 wt% 초기 프로파일 + 350 cy 사이클 | Ag–C 의 CE 요동(~75 cy)이 단락 전조 — 우리 셀 판정에 쓸 지표 |
| 👁 7e,f | 15 wt% — **102.2 vs 64.1 mAh g⁻¹, 54.2 vs 35.4 %** | 논문의 진짜 주장(저-Ag 에서 격차 확대) |
| 👁 8 | 기전 종합 도식 | Li₃N 을 **SE/계면층 경계의 연속 박막**으로 그림 — XPS 는 그 *위치*를 증명하지 않는다 (추론) |
| ○ S1–S5 | 카본블랙 SEM · 필름 사진 2종 · 15 wt% SEM/Ag맵 · **FT-IR** | **안 봄**. FT-IR 수치(1652.2→1617.5)는 본문 명시값 |
| 👁 S6 | HAADF + 크기분포 **53.4±58.6 / 7.82±2.61 nm** | ⚠ 상단 히스토그램이 **명백히 이봉**(20–40 nm 에 23 counts, 145–185 nm 에 별도 무리)인데 **가우시안 fit 이 겹쳐져 있고 데이터를 전혀 안 맞춘다**. n ≈ 37 / 44. 축 라벨 "Ag diameter" vs 본문 "AgNO₃-domain" |
| ○ S7 | 15 wt% XRD | **안 봄** |
| 👁 S8 | 전기화학 모델 도식 | **Li₃N 이 없다** — 크리프 모델과 DFT 가 분리돼 있다는 직접 증거 (§15) |
| ○ S9, S10 | ΔE_t 정의 · Q_lith/η_nuc 정의 | **안 봄**. 정의는 본문 서술로 충분 |
| ○ S11–S13 | 15 wt% 증착 프로파일 · Nyquist · DRT | **안 봄** |
| ○ S14, S15 | 25/15 wt% 사이클 중 전압 프로파일 | **안 봄** |
| ○ GA | Graphical Abstract (이미지 1장, 본문 텍스트 없음) | **안 봄** |
| **Table S1** | 크리프 모델 파라미터 14행 | §6 에 전문 전사. **D_pore·Q_lith,max 가 "Assumed"** |
| **Table S2** | DFT 파라미터 (2열, 전자구조 7행은 **병합**) | §7.1 에 전문 전사. **병합이 §4.6 과 충돌** (§11-A2) |

---

## 10. Post-processing ★

| 무엇 | 도구 | 수치화·기록 방식 |
|---|---|---|
| **NEB (LiC₆)** | ASE `ase.mep.NEB` + **CI-NEB**, IDPP 초기보간, **UMA-oc20** (FAIRChem) | 7 images, fmax 0.05 eV Å⁻¹. 상대에너지 프로파일 → Fig. 5d 회색곡선 |
| **구속이완 (Li₃N)** | QE `pw.x` `relax`, adatom **xy 고정 / z 자유** | 두 점(min, saddle-region) 각각 BFGS 수렴 → 차이가 장벽. `db/properties/diffusion.json` `li3n_001_p0_2point_constrained_dft_2026-07-15` |
| **흡착에너지** | 위 두 이완의 총에너지 | Fig. 5c 막대. `db/properties/li3n_barrier_fig_origin.csv` `Eads_slab_abs` |
| **프로파일 곡선** | (원고엔 미기재) 스플라인 | `db/properties/li3n_barrier_origin.csv` 401행 Origin-ready. **`Li3N_guide_eV` 는 폐기된 mirrored-spline 모양 × 진폭 재조정** — 계산된 경로가 아니다 |
| **DRT** | Ciucci–Chen 베이지안 DRT [44] | γ(ln τ) vs τ, 3-피크 귀속 (R_SE/R_interface/R_CT) |
| **XPS 피팅** | (소프트 미기재) | N 1s 를 LiNO₃/LiNO₂/LiN_xO_y/Li₃N/nitrate/C–N 성분으로 분해 |
| **입도 분석** | "Quantitative image analysis" (도구 미기재) | HAADF 에서 도메인 지름 측정 → mean ± SD + 가우시안 fit |
| **XRD 상동정** | (소프트 미기재) | 마커 기반 (◆ Ag, ▼ AgNO₃, ● C, ▽ Li₉Ag₄, ◇ Li₀.₉₈Ag₀.₀₂) |
| **연속체 모델** | (코드 미기재) | 1D 시간의존, Eq. (1)–(3). **크리프율 → 전류밀도 변환식 미기재** |

---

## 11. 🔴 자기감사 — 원고 주장 vs 우리 정본

> 대조 대상: `db/properties/diffusion.json` · `db/properties/li3n_barrier_origin.csv` ·
> `db/properties/li3n_barrier_fig_origin.csv` · `db/properties/canonical_registry.json` ·
> `kb/methodology/li_adatom_neb_protocol.md` · `kb/syntheses/li3n_barrier_revision_defense_2026_08_12.md`

### 11-A. DFT 축 (우리 계보 — 여기가 핵심)

| # | 원고 주장 | 값 | 어디 | 우리 정본 | 판정 |
|---|---|---|---|---|---|
| 1 | Li₃N(001) 확산장벽 | **0.118 eV** | Fig. 5e, Table S2, Highlights | `diffusion.json` `li3n_001_p0_2point_constrained_dft_2026-07-15` **0.1182**; `li3n_barrier_origin.csv` `DFTpoint_eV` max **0.11820** | ✅ **일치** |
| 2 | E_ads 최소점 | **−2.988 eV** | Fig. 5c | `li3n_barrier_fig_origin.csv` `onN_min4` **−2.9877** (converged) | ✅ **일치** |
| 3 | E_ads 안장영역 | **−2.870 eV** | Fig. 5c | `li3n_barrier_fig_origin.csv` `bridge_saddle3` **−2.8695** (converged) | ✅ **일치** |
| 4 | 감소율 | **≈59 %** / 2.46× | Results | 방어카드 A-7 "**0.118 eV / ≈59 %, 비율 2.46×**" | ✅ **일치** (확정 결정 반영됨) |
| 5 | 진공 | **≈15.7 Å** | §4.6, Table S2 | 방어카드 A-2 "→ **15.7 Å**" | ✅ **일치** (수정 반영됨) |
| 6 | 자리 이름 미사용 | `Minimum`/`Saddle` | Fig. 5c,d | 방어카드 C-2 "**adsorption minimum / saddle configuration 으로**" | ✅ **일치** (C4·C7 노출 차단됨) |
| 7 | LiC₆(0001) 장벽 | **0.290 eV** | Fig. 5e, Table S2 | `li3n_barrier_origin.csv` `LiC6_DFT_eV` max **0.28968** | 🟠 **일치하나 계보 주의** → A3 |
| 8 | LiC₆ 방법 | "**CI-NEB + UMA-oc20**" (끝) | §4.6 | UMA-oc20 CI-NEB **단독** = **0.241 eV**; **DFT-SCF on UMA 기하** = 0.287/0.290 | 🔴 **불일치 = P0-2** → A2 |
| 9 | Fig. 5d Li₃N 곡선 | 실선 연속 프로파일 | Fig. 5d | `Li3N_guide_eV` = **폐기된 mirrored-spline × 진폭재조정**(편차 5e-7). 계산점 2개 | 🔴 **확정결정 위반 = P0-1** → A1 |

#### A1 🔴 **P0-1 — Fig. 5d 의 Li₃N 곡선이 "계산된 경로"처럼 보인다**

`kb/syntheses/li3n_barrier_revision_defense_2026_08_12.md` (status **확정**) 이 두 가지를 못 박았다:

> **확정 캡션**: "*(d) Calculated diffusion energy profiles and (e) corresponding diffusion barriers for
> Li adatom on the LiC₆ (0001) and Li₃N (001) surfaces. **Symbols in (d) denote DFT-calculated
> configurations and the lines are guides to the eye.***"

> **그림 지침**: "*5d 에서 이 곡선을 **계산된 경로처럼 그리면 안 된다.** 실선 금지, 점선 + 캡션에
> 'dashed line is a guide to the eye connecting the two computed configurations' 명시.*"

**제출본 상태 (실측)**:
- Fig. 5 캡션 = "*(d) calculated diffusion-energy profiles and (e) corresponding diffusion barriers…*"
  → **"Symbols … guides to the eye" 문장이 통째로 빠졌다.**
- Fig. 5d 의 Li₃N 곡선 = **파란 실선** (점선 아님).

**왜 위험한가**: 우리가 Li₃N 에서 계산한 것은 **점 2개**뿐이다. 그 곡선 모양은
`li3n_neb_fit_optimal.csv` 의 **폐기된 mirrored-spline NEB** 형상에 진폭만 0.1182 로
갈아끼운 것이다 (편차 5e-7 로 검산됨). 리뷰어가 "반응좌표 상 중간 이미지의 에너지는?" 하고
물으면 **답할 데이터가 없다.** 게다가 kb 는 min→TS 직선 경로가 **N 원자를 관통**해서
7점 보간 자체가 물리적으로 불가능하다는 것까지 실측해 뒀다(관통 가드 `CLEARANCE_A = 1.90`).

**조치**: 캡션에 확정된 두 문장을 복원하고, Li₃N 곡선을 **점선**으로 바꾼다. (LiC₆ 는 실측 7점이므로
실선이어도 되지만, 그 7점을 **심볼로 찍어 주는 것**이 캡션 문장과 짝이 맞는다.)

#### A2 🔴 **P0-2 — Methods §4.6 의 LiC₆ 서술이 반쪽이다**

원고 §4.6 원문:
> "*For LiC₆, … The Li-adatom diffusion pathway was **generated using the climbing-image nudged
> elastic band method** [60] **with the UMA-oc20 interatomic potential** [61] … maximum-force
> criterion of 0.05 eV Å⁻¹.*"

여기서 끝난다. **QE 단일점 단계가 없다.** 그런데:

| 경로 | 우리 값 |
|---|---|
| UMA-oc20 CI-NEB **단독** | **0.241 eV** (`li_adatom_neb_protocol.md` §OUTCOME 표) |
| **DFT-SCF on UMA 기하** (7 images) | **0.287 eV** (`diffusion.json`) / 스플라인 최대 **0.28968** |

즉 **§4.6 이 기술한 경로만으로는 0.290 이 안 나온다.** 반면 **Table S2 는 QE 파라미터 7행을
두 열에 병합**해 놓아 "LiC₆ 도 QE" 라고 말한다 — 방어카드도 그 병합을 의도한 방어수단으로 적어 뒀다
("*왜 한쪽만 NEB 인가 / 두 값이 비교 가능한가* → ᵃ 앞부분 + **표의 전자구조 행이 동일함**").

**⇒ 표는 맞고 Methods 가 틀렸다.** 방어카드 A-4 는 "*LiC₆(CI-NEB **+ DFT 단일점**) 문장 유지*"
를 요구했는데 **"+ DFT 단일점" 절반이 반영되지 않았다.**

**추가 노출**: Highlights 는 "*Li₃N lowers the Li-adatom diffusion barrier **from 0.290 to 0.118 eV**.*"
라고 아무 단서 없이 쓴다. §4.6 만 읽은 리뷰어에게 이건 **MLIP 값과 DFT 값을 뺀 것**으로 보인다.

**조치**: §4.6 에 한 문장 추가 —
*"Single-point DFT calculations were then performed on the resulting NEB image geometries using the
same plane-wave settings as for Li₃N (Table S2), and the reported LiC₆ barrier is obtained from those
DFT energies."* (방어카드 각주 ᵇ 문구를 회신이 아니라 **본문**으로 올리는 셈.)

#### A3 🟠 **P1-1 / P1-2 — 0.290 의 계보**

`li3n_barrier_origin.csv` 를 직접 검산한 결과:

| 항목 | 값 |
|---|---|
| 스플라인 최대 | **0.28968 eV @ xi = 0.4100** |
| 7 이미지 실계산점 | 0.0000 / 0.1684 / 0.2816 / **0.2866** / 0.2762 / 0.1594 / **−0.0222** |
| 실제 최고 계산점 | **img3 = 0.2866 eV** |

⇒ **보고된 0.290 은 계산된 이미지가 아니라 이미지 사이를 지나는 스플라인의 오버슛**이다.
그리고 `diffusion.json` 은 같은 계산을 **0.287** 로 적어 둔다 → **우리 db 안에서 값이 갈라져 있다**(P1-2).

**영향은 작다**: 0.2866 을 쓰면 감소율 58.8 %, 0.290 이면 59.3 % — 결론 문장이 안 바뀐다.
**그러나** A1 을 고쳐 "심볼 = 계산된 배치" 라고 캡션에 쓰는 순간, 막대(0.290)와 심볼 최대(0.2866)가
**서로 다른 수가 되어 그림 안에서 모순**이 된다. 두 P0/P1 은 **같이 고쳐야 한다.**

**조치 (택1)**: ① 보고값을 **0.287** 로 통일하고 `diffusion.json` 을 정본으로 삼는다(권장 — 계산점 기반),
또는 ② 0.290 을 유지하되 캡션/각주에 "spline maximum" 임을 명시. **①이 방어하기 훨씬 쉽다.**
어느 쪽이든 `li3n_barrier_origin.csv` 와 `diffusion.json` 의 값을 **하나로 맞춰야** 한다.

### 11-B. 실험·모델 축 (저자 측 데이터 — 우리 정본에 대응 항목 없음)

> 아래는 **우리 db 에 대조군이 없다**(전부 저자 측 실험/모델). 따라서 판정은 *일치/불일치* 가 아니라
> **내적 정합성**만 본다.

| # | 항목 | 판정 |
|---|---|---|
| B1 🟠 | **C-rate**: Fig. 3a 패널 라벨 `0.1C` vs Methods §4.5 "calculated at **0.5C**" vs Fig. 3 캡션 "(e) … **at 0.5C**" | 🟠 **내부 모순**. (a)–(d) 가 어느 rate 인지 확정 불가. 셋 중 하나를 고쳐야 함 |
| B2 🟠 | **18.8**: Abstract "18.8**%** higher capacity retention" vs Conclusion "18.8 **percentage points**" | 🟠 **단위 불일치**. 54.2 − 35.4 = 18.8 **%p** 가 맞다. Abstract 를 "%p" 또는 "18.8-percentage-point" 로 |
| — | 용량유지율 산술: 102.2 / 54.2 % → 초기 188.6; 64.1 / 35.4 % → 초기 181.1 mAh g⁻¹ | ✅ Fig. 7f `figure-read ≈` 190 / 185 와 정합 |
| — | 스택압: 240 kg / ⌀13 mm = 17.7 MPa vs 본문 20 MPa | ✅ 자릿수 정합 (도식은 대표값) |
| — | η_nuc·Q_lith·CCD·ΔP·사이클 수 전부 | ✅ 본문 ↔ Fig. 6f/6g/6h/7b/7d 그림값 **전수 일치** |

### 11-C. 🟡 P2 (경미 — 그러나 에디터/리뷰어가 잡는다)

| # | 항목 | 조치 |
|---|---|---|
| C1 | **저자 byline 파손**: 원본 XML 에 `Yonghoon An, ~~^b, ~~^b, Jong-Won Lee` — 리터럴 `~~` 2개 + `b` 상첨자 **중복**. 편집 잔재로 보이며 이름이 하나 빠졌을 가능성 | **제출 전 필수 수정.** 안용훈의 소속이 ^b(SK On)로 조판돼 있는 것도 의도인지 확인 |
| C2 | **Eq. (2) → Fig. 3d 재현 불가** — 크리프율→전류밀도 변환식 미기재. Table S1 값으로는 10 vs 100 nm 가 2.0× 여야 하는데 그림은 4.8× | SI 에 변환식 한 줄 추가 |
| C3 | **배율 불일치** — Fig. 2b (100 nm vs 20 nm), Fig. S6 HAADF (500 nm vs 50 nm) | 같은 배율 패널 추가 or 캡션에 명시 |
| C4 | **Fig. S6 축 라벨 "Ag diameter"** vs 본문/캡션 "**AgNO₃**-domain diameter" (as-fabricated 는 XRD 상 AgNO₃) | 축 라벨을 AgNO₃ 로 |
| C5 | **Fig. S6 가우시안 fit** 이 상단(이봉) 데이터를 전혀 안 맞춘다 | fit 제거 or 로그정규. 본문은 이미 "broad distribution" 으로 방어 중 |
| C6 | **`canonical_registry.json` 미등록** — 0.118 / 0.290 (또는 0.287) 이 42 entries 안에 없다. 등록된 건 MD Ea 계열뿐 | **투고본 headline 수치는 등록해야 한다** (CLAUDE.md 마감규율). `metric: li_adatom_barrier_eV`, `method_id: qe-pbe-uspp-paw__60-480Ry__2x2x1__MV0.01__2point-constrained` 로 2행 추가 권장 |
| C7 | §4.6 "ultrasoft [57] and PAW [58]" — **원소별 병기 안 됨** (방어카드 A-3 은 병기 요구; Li=USPP, N=USPP, C=PAW) | 한 문장으로 병기 |
| C8 | Fig. 3d 축 라벨 `j_creep` vs 본문 `j_creep,eq` · Fig. 2e 라벨 "C-N bonding" vs 본문 "pyrrolidone nitrogen" | 표기 통일 |

---

## 12. ✅ 금지규율 전수검사 (CLAUDE.md 데이터 규율)

| 규율 | 원고에 해당 문장이 있나 | 판정 |
|---|---|---|
| **⛔ UMA 를 Li₃N 에 사용 금지** (2026-06 결정론적 편향) ← **최우선 확인 항목** | **없다.** §4.6 은 Li₃N 을 **QE 구속이완**으로 명시하고, UMA-oc20 은 **LiC₆ 에만** 등장 | ✅ **통과**. kb 가 폐기한 UMA-Li₃N 값(0.054 / 0.237)은 원고에 **0회** 등장 |
| **⛔ MD σ 절대값 인용 금지 · 비율도 멀티시드만** | 원고에 MD·MSD·Nernst–Einstein·σ 계산이 **아예 없다** (`mS cm⁻¹`, `molecular dynamics` 전문검색 0회) | ✅ **해당 없음** |
| **⛔ `b2o3_vs_lpscl16_conductivity.csv` FORBIDDEN 문구** (`statistically equivalent transport` / `conductivity preserved` / `equivalent sigma` / 순위·기전 주장) | 전문검색 **0회**. B₂O₃ 자체가 이 논문과 무관 | ✅ **해당 없음** |
| **⛔ b2o3 UMA-MD 축 전체 인용 불가** (2026-08-25, 0.222 eV 포함) | 전문검색 **0회** | ✅ **해당 없음** |
| **⛔ Band gap 은 fixed-occupations nscf VBM/CBM 만** (DOS-threshold 판독 금지) | 원고에 band gap·DOS·전자구조 계산이 **없다** | ✅ **해당 없음** |
| **BVSE 정량·순위는 원본 주기셀 값만** | BVSE 없음 | ✅ **해당 없음** |
| 평균류 지표 창 일치(−8..0 eV) | 해당 계산 없음 | ✅ **해당 없음** |

> **요약**: 원고는 우리 **금지목록을 하나도 건드리지 않는다.** 이 논문의 계산은
> (i) QE 구속이완 DFT 2점, (ii) UMA-oc20 CI-NEB 경로 + (미기재) QE 단일점, (iii) 저자 측 연속체 모델
> 뿐이고, MD·전도도·밴드갭·BVSE·B₂O₃ 축을 전혀 쓰지 않는다.
> **위험은 "금지값 인용"이 아니라 "방법 귀속의 불완전"(§11-A1, A2) 에 있다.**

---

## 13. 적용 인사이트

1. **Li₃N 은 우리 SEI 축의 "빠른 측면수송" 후보로 확정 대역을 얻었다.**
   0.118 (우리 DFT) ↔ 0.133 (문헌 [41] Kim/Cui ACS Nano 2023, GPAW CatLearn ML-NEB) 이
   **같은 0.10–0.13 대역**에 있다. 우리 값이 문헌과 독립적으로 정합한다는 것은
   **§11-A1/A2 를 고치고 나면** 그대로 방어 자산이 된다.

2. **"무른 이온성 표면에서는 NEB 대신 구속 PES/2점"** 이라는 방법선택 규칙이 이 원고로 실전 검증됐다.
   Li₃N(NEB ✗ / 구속 ✓) vs LiC₆(NEB ✓ / PES ✗) 의 **재료-방법 궁합**은
   `kb/methodology/li_adatom_neb_protocol.md` 에 이미 있고, 앞으로 새 SEI 표면(Li₂O·LiF·Li₂CO₃)을
   칠 때 **먼저 이 표를 보고 방법을 고르면 된다.**

3. **DRT 3-피크 분해(R_SE / R_interface / R_CT)** 는 우리가 아직 안 쓰는 도구인데,
   Nyquist 반원이 겹칠 때 계면 vs 전하전달을 가르는 값싼 방법이다.
   우리 LPSCl 반쪽셀 해석에 그대로 이식 가능 (Ciucci–Chen 베이지안 DRT, ref [44]).

4. **스택압 20 MPa 창이 겹친다.** Fig. 3e 의 압력–온도 지도가 10–30 MPa × 30–60 °C 인데,
   우리 규율(스택압 20 MPa)과 같은 창이라 **우리 셀 조건에서 크리프가 지배적인지**를
   이 지도로 바로 읽을 수 있다.

---

## 14. 인용 가능 문장 (수정 후에만)

- ✅ "Li adatom 측면확산 장벽은 Li₃N(001)에서 **0.118 eV** 로, 리튬화 카본(LiC₆(0001))의
  **0.29 eV** 대비 절반 이하이며, 이는 같은 표면에 대해 보고된 문헌값 **0.133 eV** 와 정합한다."
- ✅ "Li₃N(001) 위 Li adatom 은 흡착최소(**−2.988 eV**)와 인접 안장영역(**−2.870 eV**)의
  두 독립 수렴 구속이완으로 평가했다."
- ⚠ **§11-A2 를 고치기 전까지 금지**: "장벽이 0.290 에서 0.118 eV 로 감소" 를 **방법 단서 없이**
  쓰는 것 (Highlights 현재 문구). 두 값의 방법이 다르다는 것을 같은 문단에 밝혀야 한다.
- ⚠ **§11-A1 을 고치기 전까지 금지**: Fig. 5d 를 "**계산된 Li₃N 확산 경로**" 라고 부르는 것.
  계산된 것은 **두 배치**이지 경로가 아니다.

---

## 15. 주의/한계 (over-claim 방지 — 비판적으로)

1. **🔴 두 표면의 장벽이 서로 다른 정의로 계산됐다.** Li₃N = 2점 구속이완(안장을 *가정*),
   LiC₆ = CI-NEB(안장을 *수렴*). 게다가 에너지 출처도 서술상 다르다(§11-A2).
   "59 % 감소" 는 **동일 프로토콜 비교가 아니다.** 방어카드가 준비한 논리("MLIP 기하 위 DFT
   단일점은 TS 를 매끄럽게 하므로 이 비율은 **보수적 하한**")는 옳지만, **그 문장이 원고 어디에도 없다.**
   `0.133` 도 원고·SI 전문에서 **0회** 등장한다 — 즉 정합성 방어 근거가 문서에 없다.

2. **🔴 계산된 안장점이 최근접 hop 의 안장점이 아니다** (kb C6, 미해소).
   min 에서 등가 자리까지는 2.107 Å 인데 계산된 TS 는 그 직선 위 **xi = 1.20**(도착지보다 0.43 Å 더 멀다).
   원고가 *"saddle-region configuration"* 이라고만 써서 **서술은 방어 범위 안**이지만,
   실제 2.107 Å hop 의 안장점(N–N 다리)은 **계산된 적이 없다**. 계산하면 0.118 보다 **낮아질 수 있고**,
   그러면 논문 주장은 오히려 **강해진다**.

3. **🟠 슬랩 두께 수렴 근거가 없다** (kb C2, 미해소·가장 약한 지점).
   우리 4층(135+1 원자) vs 문헌 6층. 그리고 우리 4층 슬랩에는 min4 보다 **0.085 eV 낮은
   2N-bridge pocket** 이 있어(kb C3), 엄밀한 escape barrier 를 적용하면 **0.2035 eV** 가 된다.
   **6층 243원자 2점 테스트 한 번이 C2·C3 를 동시에 닫는다** — 리비전까지 시간이 있으면 지금 걸어야 한다.

4. **🟠 진공 표면 ≠ 매몰 계면.** DFT 는 Li₃N(001)·LiC₆(0001) **자유표면**을 본다. 실제 셀에서
   Li₃N 은 LPSCl 과 카본/Ag 사이에 **매몰된 계면상**이고, Fig. 8 도 그렇게 그린다.
   매몰 계면의 측면 확산장벽은 진공 표면값과 다를 수 있다 — 원고는 이 근사를 언급하지 않는다.

5. **🟠 두 계산이 서로 연결돼 있지 않다.** 크리프 모델(Fig. 3)에 Li₃N 이 없고(Fig. S8 도식에도 없다),
   DFT 장벽(Fig. 5)이 모델 입력이 아니다. 제목의 "**coupled** control" 은 **서술적 종합**이지
   계산된 결합이 아니다. 리뷰어가 "그럼 Li₃N 이 j_creep 을 얼마나 바꾸나?" 물으면 답이 없다.

6. **🟠 Fig. 4 의 EDS 분해능이 주장 스케일에 못 미친다.** 8 nm vs 53 nm 도메인 차이를
   SEM-EDS(상호작용 부피 ~µm) 로 볼 수 없다. Fig. 4 가 실제로 보여 주는 것은
   **µm 스케일 Ag 균일성**이다. "전구체 분포가 전환 후에도 유지된다" 는 결론 자체는
   Fig. 2b/S6(STEM) 과 합쳐야 성립한다.

7. **🟡 as-fabricated 시료에 이미 금속 Ag 가 있다.** Fig. 2c 에서 AgNO₃ 계 패턴의 ◆(44°) 가
   최강 ▼ 의 ~85% 높이다. 본문은 "predominantly / largely unconverted" 로 넘어가는데,
   PVP 는 **Ag⁺ 환원제로도 알려져 있고 저자 스스로 ref [32]("Reducing ability … of PVP")를 인용**한다.
   **사전환원 분율이 두 시료에서 다르면** "PVP 가 도메인을 작게 했다" 와 "PVP 가 일부를 환원해
   Ag 씨앗을 만들었다" 가 섞인다 — 정량(예: XRD Rietveld 또는 Ag 3d XPS)이 있으면 훨씬 단단해진다.

8. **🟡 CCD 2.0 mA cm⁻² 는 측정된 임계값이 아니다** — 두 온도 모두 그 값에서 시험이 종료된다.
   "≥2.0" 로 써야 하고, 지금 본문("remains stable up to 2.0")은 정확하지만 독자가 CCD 값으로 오독하기 쉽다.

9. **🟡 Γ_site 의 근거가 얇다.** Eq. (1) 은 총 Ag 표면적 ∝ d_Ag⁻¹ 이라는 기하 논증만으로
   **핵생성률 스케일**을 정하는데, 실제 핵생성 자리 밀도는 표면적뿐 아니라 과전압·젖음성에 걸린다.
   그리고 Γ_site 10× 가 결과에서 1.2× 밖에 안 나온다(§5.4) — 이 인자가 결론을 지탱하지 않는다.
   결론을 지탱하는 건 **D_pore(Assumed) 를 통한 크리프**다.

10. **🟡 d_Ag = 100 nm 배정의 근거가 가장 약하다.** Ag–C 25 의 원료 D50 은 **60 nm** 이고
    Fig. 1c 는 **µm 스케일** 응집을 보여 준다. 100 nm 는 그 사이의 임의값이다
    (다만 더 크게 잡으면 Ag–C 가 더 불리해지므로 **보수적 선택**이긴 하다).

---

## 16. 기법 용어 미니사전

| 용어 | 뜻 | 이 논문에서 |
|---|---|---|
| **Anode-free (AF)** | 음극 활물질 없이 집전체에 Li 를 직접 도금 | 셀 구조 전체의 전제 |
| **Interlayer** | SE 와 집전체 사이 기능층 | Ag–C / AgNO₃–C / AgNO₃–C–PVP |
| **PVP** | poly(vinylpyrrolidone). 카보닐 O 가 금속이온과 배위 | Ag⁺ 배위 → 건조 중 이동 억제 |
| **CI-NEB** | climbing-image nudged elastic band. 이미지 사슬을 최소에너지경로로 이완시키고 최고점 이미지를 안장점으로 끌어올림 | LiC₆ 경로 생성 (7 images) |
| **구속이완 (constrained relaxation)** | 일부 자유도만 고정하고 나머지를 이완. 여기선 adatom **xy 고정 / z + 슬랩 자유** | Li₃N 장벽 (NEB 가 이 표면에서 실패해서 채택) |
| **IDPP** | image-dependent pair potential. NEB 초기 이미지를 직선보간 대신 쌍퍼텐셜로 만들어 겹침 방지 | LiC₆ NEB 초기화 |
| **UMA-oc20** | Meta FAIRChem 의 범용 MLIP. `oc20` = 표면 흡착종 태스크 | LiC₆ 경로 탐색. **Li₃N 에는 우리 규율상 사용 금지** |
| **Marzari–Vanderbilt smearing** | 금속계 점유수 스미어링. cold smearing 이라 엔트로피 외삽 오차가 작음 | 두 슬랩 공통, 0.01 Ry |
| **Coble creep** | 응력하 **입계확산**이 만드는 변형. 입경 d 에 대해 ∝ d⁻³ | Eq. (2) 1항, D_pore 로 스케일 |
| **Nabarro–Herring creep** | 응력하 **격자(벌크)확산** 변형. ∝ d⁻² | Eq. (2) 2항. 여기선 Coble 대비 ~10⁻³ 로 무시 가능 |
| **GITT** | 전류펄스 + 완화 반복으로 준평형 전압과 분극을 분리 | 1 mA cm⁻² 1 min + 1 h |
| **DRT** | 임피던스를 완화시간 τ 분포 γ(ln τ) 로 역변환. 겹친 반원을 분리 | R_SE / R_interface / R_CT,Li–Ag |
| **η_nucleation** | Li 핵생성 과전압. 증착곡선의 dip 깊이 | 10.1 → 7.2 mV |
| **CCD** | critical current density. 단락 없이 견디는 최대 전류밀도 | 계단식 증가 시험 |
| **HAADF-STEM** | 고각 환형 암시야 STEM. 대비 ∝ Z^~1.7 → 무거운 Ag 가 밝게 | AgNO₃ 도메인 크기 |
| **Stage-1 GIC / LiC₆** | 흑연 층간 모든 층에 Li 가 들어간 화합물. 리튬화 카본의 대표상 | DFT 비교 표면 |

---

## 17. 다음 액션 (우선순위)

| 순위 | 무엇 | 어디 |
|---|---|---|
| 1 | **Fig. 5d 캡션에 확정 문장 복원 + Li₃N 곡선 점선화** | §11-A1 |
| 2 | **§4.6 에 "QE 단일점" 한 문장 추가** (LiC₆ 0.290 의 출처 명시) | §11-A2 |
| 3 | **LiC₆ 값을 0.287 로 통일** + `diffusion.json` ↔ `li3n_barrier_origin.csv` 정합 | §11-A3 |
| 4 | **byline `~~` 잔재 제거** (제출 차단 요소) | §11-C1 |
| 5 | Fig. 3 의 **0.1C / 0.5C** 확정 · Abstract **"%p"** 수정 | §11-B1, B2 |
| 6 | `canonical_registry.json` 에 **0.118 / 0.287 등록** | §11-C6 |
| 7 | (리비전 대비) **6층 243원자 2점 테스트** — kb C2·C3 동시 해결 | §15-3 |

File: litdb/papers/aykol2014_cathode_coating_thermodynamics.md
<!-- digest 표준 양식 (paper-level STANDALONE). 깊이 기준 = papers/zuo2022_chlorination_cathode_interface.md
     2026-09-11 신규 작성:
       ① 크로핑 그림 6장(Fig 1–6)을 **전부 실제로 보고** figure-read 값 삽입 (Fig 1·2 는 자동추출이
          "영역 없음"으로 버려서 손으로 잘라 등록 — 벡터 전용 플롯이라 기하검증에 안 걸린 것),
       ② SI Table S1 81행을 전수 재입력해 **논문의 81→40→27 스크린을 독립 재현**(§15),
       ③ 1저자 지정: "양극 코팅 계산 계보 8편" 세트의 1번 — §6 계보 절에서 Aykol2016·Xiao2019 와
          **같은 양을 다르게 부르는 곳**을 대조,
       ④ ⚠ 이 논문은 **액체 전해질 LIB** 다. 우리 황화물 SE 축과 범위가 다르다 — §0·§7·§13 에서 반복 명시. -->

# Thermodynamic Aspects of Cathode Coatings for Lithium-Ion Batteries — Aykol, Kirklin, Wolverton (*Adv. Energy Mater.* **2014**, 4, 1400690)

> slug `aykol2014_cathode_coating_thermodynamics` · DOI `10.1002/aenm.201400690` · type `DFT 전용 (OQMD 반응열역학 + 조합 설계도표; 자체 실험 0)` · PDF `litdb/inbox/106. Aykol2014_Thermodynamic_Aspects_of_Cathode_Coatings_LIB.PDF` (본문 11 pp) + `106. Sup) …pdf` (SI 4 pp: **Table S1 81행 전수** + Table S2) · digested `2026-09-11` · status ✅ · 태그 **[외부]**

> elements: Li, O, F, H, P, Be, B, Na, Mg, Al, Si, K, Ca, Sc, Ti, V, Cr, Mn, Fe, Co, Ni, Cu, Zn, Ga, Ge, As, Se, Br, Rb, Sr, Y, Zr, Nb, Mo, Ru, Rh, Pd, Ag, Cd, In, Sn, Sb, Te, Cs, Ba, Hf, Ta, W, Re, Ir, Pt, Au, Hg, Tl, Pb, Bi
> methods: DFT, PAW, PBE, ESW

> **저자**: **Muratahan Aykol**, **Scott Kirklin**, **C. Wolverton\*** — Northwestern University, Dept. of Materials Science and Engineering, Evanston IL (단일 기관, 3인) · 투고 2014-04-24 / 수정 2014-06-11 / **온라인 2014-08-05** · 연구비: **The Dow Chemical Company**(M.A.·C.W.) + DOE EFRC **CEES**(S.K.) · 계산 프레임 = **OQMD**(Open Quantum Materials Database, 같은 그룹) · ⚠ **OA 아님** (Hanyang Univ. Library 라이선스 다운로드)
>
> **계보 (1저자 지정 "양극 코팅 계산 계보" 8편 세트의 #1)**: 본 논문(2014, **액체 전해질·HF 축**) → [Aykol 2016 *Nat. Commun.* 7, 13779](inbox #107, SI 만 보유) → **[Xiao19]** `xiao2019_cathode_coating_screening.md`(2019, **SSB 축으로 전환**) → Nolan 2019 / Nolan 2021 / Honrao 2021 / 리뷰 2편. 자세한 승계·수정 대조는 **§6**.

---

## 0. 이 digest 를 읽는 법 — ⚠ 범위부터 (여기서 안 자르면 전부 오용된다)

**이 논문에는 고체 전해질이 한 번도 안 나온다.** 무대는 **LiPF₆ 유기 액체 전해질 LIB** 이고,
적(敵)은 **HF** 다. 우리 계(황화물 argyrodite SE)에는 **HF 가 없다.**
그러니까 이 논문에서 **가져올 수 있는 것은 숫자가 아니라 문법**이다:

| 가져올 수 있는 것 | 가져오면 안 되는 것 |
|---|---|
| 🟢 "코팅은 **반응 산물이 안정한 고체일 때만** 보호한다" (SiO₂·B₂O₃·P₂O₅ 실패의 기전) | 🔴 −ΔH_s-HF 순위·Ω_V/Ω_G 값 — HF 가 없는 계에 의미 없음 |
| 🟢 "코팅이 **가역 Li 를 먹으면 안 된다**" 게이트 (전환전압 < 방전 하한) | 🔴 Al₂O₃·MgO·Sc₂O₃ 추천 목록 — 액체계 HF 축의 답이다 |
| 🟢 **DFT 오차를 실험 불확도(CSU)와 나란히 놓고 판정**하는 방법론 | 🔴 이 논문의 전압을 우리 ESW 절대값과 한 표에 놓기 (DB·정의 둘 다 다름 — §7) |
| 🟢 계보: 이 틀이 **[Xiao19] 깔때기**로 어떻게 번역됐나 (§6) | 🔴 "grand-potential ESW 의 조상" — **아니다**. 다른 정의다 (§6b) |

> **본 digest 에서 실제로 본 그림 (2026-09-11)**: `Fig. 1` `Fig. 2` `Fig. 3` `Fig. 4`(+저전압 구역 확대) `Fig. 5` `Fig. 6` — **논문의 그림 6장 전부**.
> 표 4장(`Table 1` `Table 2` `Table 3` `Table S1`)은 크로핑 PNG 가 있지만 **이미지로 읽지 않았다** — 글자는 PDF 텍스트가 정확하다. 대신 **Table S1 81행을 손으로 재입력해 스크린을 재현**했다(§15).
> 그림에서만 읽은 값은 **`figure-read ≈`** 로 표시했다.

---

## 0.5 처음 읽는 사람을 위한 배경 (이 논문이 전제하는 것들)

**① HF 가 어디서 오나 — 두 줄짜리 연쇄**
LiPF₆ 전해질은 스스로 깨진다(Eq 1): `LiPF₆ → LiF↓ + PF₅`.
그 PF₅ 가 미량의 물과 만나면(Eq 2): `PF₅ + H₂O → 2HF + POF₃`.
결과가 **둘 다 나쁘다**: ⓐ **LiF 가 전극 표면에 석출**된다 — Li⁺ 투과성도 전자전도도도 낮은
wide-gap 절연체라 계면 임피던스를 올린다. ⓑ **HF 가 생긴다** — 양극에서 **전이금속을 녹여낸다**
(금속 용출 = 용량 퇴화의 주 경로).
PVDF 바인더도 HF 생성에 기여한다고 본문이 덧붙인다.

**② 그래서 코팅을 씌운다 — 그런데 "왜 듣는지"를 몰랐다**
Cho 2000 의 Al₂O₃/LiCoO₂ 이후 산화물·불화물 코팅이 쏟아졌지만, 보호 기전은 미해결이었다.
유력 후보가 **HF-scavenging**(HF 포획): 실험에서 *용출 금속량 ∝ 전해질 HF 량*이고,
산화물 코팅을 넣으면 **둘 다 같이** 줄어든다. Myung 2005 가 직접 확인한 반응이
`Al₂O₃ + 6HF → 2AlF₃ + 3H₂O` (Eq 3).
즉 **코팅이 HF 를 대신 먹고 불화물로 바뀐다**. 그리고 그 불화물 층이 **2차 물리장벽**이 된다.

**③ 이 논문이 하는 일 — "에디슨식 탐색"을 열역학 4속성으로 대체**
① **HF 포획 경향** −ΔH_s-HF (얼마나 세게 먹나)
② **부피당 포획능** Ω_V (mol-HF cm⁻³) — 같은 양을 먹으려면 코팅이 얼마나 두꺼워야 하나 = **Li⁺ 확산 장벽 두께**
③ **무게당 포획능** Ω_G (mol-HF g⁻¹) — 셀 비용량·에너지밀도에 직접
④ **가역 Li 손실 경향** — 코팅(과 그 불화물)이 작동 전압에서 Li 를 먹어버리면 용량이 준다
이 4개를 **한 장의 조합 설계도표(Fig. 5)** 에 올려 81종을 동시에 비교한다.

**④ 왜 실험 열화학표로 안 하고 DFT 로 하나**
불화물의 실험 생성엔탈피가 **표에 아예 없거나**(81 중 40 반응), 있어도 **불확도가 ±0.05–0.4 eV** 다.
FeF₃ 는 문헌 간 격차가 ~0.5 eV. → 열화학표만으로는 순위를 못 매긴다. 그래서 DFT.
단 DFT 가 맞는지를 **표가 믿을 만한 단순 금속 화합물**(알칼리·알칼리토·Al·Zn)에서 먼저 검증한다(Fig. 1).

**⑤ 읽을 때 주의**
자체 실험 0. 모든 검증은 **문헌 실험의 *순위*와 맞는가**로 이뤄진다. 0 K·PV 무시·ICSD 결정상 가정이고,
HF/H₂O 는 **고립 분자**로 다룬다(용매화 없음). 그리고 두 개의 게이트 문턱 중 **상한은 저자가 손으로 고른 값**이다(§10).

---

## 1. 한 줄 요약

**LiPF₆ 계 액체 LIB 양극 코팅을 "HF 를 얼마나 잘 먹나 + 그 대가로 가역 Li 를 얼마나 잃나"라는 4속성 열역학으로 환원하고, s·p·d-block 이원 산화물/불화물 쌍 81종을 DFT(VASP-PBE·OQMD)로 전수 계산해 한 장의 조합 설계도표(Fig. 5)에 올린 논문.** 게이트(−ΔH_s-HF ≥ 0.30 eV HF⁻¹ = 양극 자신의 HF 공격 발열보다 세게 + 불화물 전환전압 ≤ 3.0 V = 방전 하한 아래)로 **81 → 40 → 27** 을 남기고, 이미 검증된 코팅(Al₂O₃·MgO·TiO₂·ZrO₂)이 상위에 저절로 재현되는 것으로 틀을 검증한 뒤, **미탐색 3가 전이금속 산화물 Sc₂O₃·Ti₂O₃·V₂O₃·Cr₂O₃·Mn₂O₃·Y₂O₃** 를 새 후보로 예측한다. 부가로 **LiF-scavenging**(석출된 LiF 를 삼원 Li–M–F 로 흡수해 치우는) 이라는 **새 보호기전**을 제안하고 29개 반응의 엔탈피를 낸다. 🔑 가장 재사용성 높은 결론은 추천 목록이 아니라 **"HF 포획은 생성물이 상온에서 안정한 고체 불화물일 때만 보호가 된다"** — SiO₂(→SiF₄ 기체)·B₂O₃(→BF₃ 기체)·P₂O₅(→PF₅ 기체, 오히려 HF 재생산) 의 실험적 실패를 이 한 조건이 설명한다.

## 2. 메타 / 동기 / 질문

| 항목 | 내용 |
|---|---|
| 저자/기관 | Aykol·Kirklin·**Wolverton\*** (Northwestern MSE 단일기관) |
| 저널 | *Adv. Energy Mater.* **4**, 1400690 (2014), 11 pp · Received 2014-04-24 / Revised 2014-06-11 / **Published online 2014-08-05** |
| DOI | 10.1002/aenm.201400690 (⚠ **OA 아님**) |
| 유형 | **순수 계산**(VASP-PBE, OQMD 프레임) + 문헌 실험 열화학표 대조. 자체 실험 0, 계면 슬랩 0, kinetics 0 |
| 대상 | **이원 금속 산화물/불화물 쌍 81종**(s·p·3d·4d·5d) + 양극 5종(LiCoO₂·LiNiO₂·LiFePO₄·LiMn₂O₄·LiMnO₂) + 삼원 Li–M–F 29종 |
| 전해질 | **LiPF₆ 유기 액체** (고체 전해질 언급 0) |
| 핵심 질문 | "코팅이 왜 듣는가"를 **열역학 서술자 4개**로 환원할 수 있나? 그 서술자로 스크리닝하면 **이미 아는 정답(Al₂O₃·MgO)이 재현**되고 **새 후보**가 나오나? |
| 답 | 된다. 그리고 새 후보는 **3가 d-block 산화물군**(Sc·Ti·V·Cr·Mn·Y)이다. 덤으로 **LiF-scavenging** 이라는 두 번째 기전이 보인다 |
| 선행 대비 | 코팅 실험은 Edisonian(만들고·돌리고·뜯어보고). 이 논문이 **처음으로 코팅을 조합 설계 문제로 형식화**. 계산 쪽 선행은 같은 그룹의 GCLP 수소저장 연구(ref 55, 83–85)와 Wang/Maxisch/Ceder 2006 U-값(ref 73) |

## 2.5 이 틀이 답하는 질문 4개 (= Fig. 5 의 네 패널)

코팅을 고르는 일은 네 질문이다. 설계도표의 각 패널이 하나씩 맡는다.

1. **HF 를 양극보다 먼저·세게 먹나** → −ΔH_s-HF ≥ 0.30 eV HF⁻¹ *(하한: 양극 자신의 HF 공격 발열 ≈0.3)*
2. **너무 세게 먹지는 않나** → −ΔH_s-HF ≤ −ΔH[CaO] = 1.50 *(상한: "과잉 반응성" — ⚠ 손으로 고른 값)*
3. **얇게 발라도 충분히 먹나** → Ω_V, Ω_G 클수록 좋다 *(문턱 없음, 연속 서열)*
4. **가역 Li 를 안 훔치나** → V_MxF ≤ 3.0 V *(방전 하한. 불화물 전압이 산화물보다 항상 높으니 불화물로 건다)*

> **비용 순서가 곧 단 순서인 [Xiao19] 깔때기와 달리, 여기는 단이 없다.** 네 속성을 **동시에** 한 도표에 올리고
> 사람이 "성질 사각형(property rectangle)"을 그어 우열을 읽는다 — **깔때기 이전 세대의 조합 설계도표**다(§6c).

---

## 3. 핵심 수치 총정리 ★

### 3a. 네 서술자의 정확한 정의 (식 번호 그대로)

| 기호 | 정의 | 식 | 단위 |
|---|---|---|---|
| **HF-scavenging 반응** | `MₓO₁⸝₂ + HF → MₓF + ½H₂O` | Eq 4 | — |
| **−ΔH_s-HF** | `ΔH = E[MₓF] + ½E[H₂O] − E[MₓO₁⸝₂] − E[HF]`, 부호 뒤집어 보고 | Eq 5 (DFT) / Eq 6 (실험) | **eV per HF** |
| **V(MₓO₁⸝₂)** | 산화물 전환 `MₓO₁⸝₂ + Li → xM + ½Li₂O` 의 **평균** 전압 | Eq 7·9·11·13 | V vs Li/Li⁺ |
| **V(MₓF)** | 불화물 전환 `MₓF + Li → xM + LiF` 의 **평균** 전압 | Eq 8·10·12·13 | V vs Li/Li⁺ |
| **Ω_V / Ω_G** | 산화물이 먹을 수 있는 HF 몰수 / 단위부피·단위질량 | (본문 정의) | mol-HF cm⁻³ · mol-HF g⁻¹ |
| **−ΔH_s-LiF** | `(MₓF)ₐ 형성`: `MₓF + a·LiF → (MₓF)(LiF)ₐ` | Eq 15 | **eV per LiF** |

> 🔑 **정규화 단위에 주의**: 이 논문의 반응에너지는 **"공격 분자 1몰당"**(eV/HF, eV/LiF)이다.
> [Xiao19]·[Rich16]·우리 `interface_reactivity` 는 **"원자 1개당"**(meV/atom). **서로 환산 불가**(반응식 화학량을 알아야 한다). §6b.

> 🔑 **Eq 14 — 이 논문의 숨은 뼈대**: `V(MₓF) − V(MₓO₁⸝₂) = (−ΔH_s-HF[Li₂O]) − (−ΔH_s-HF[MₓO₁⸝₂])`
> 즉 **"HF 를 Li₂O(=1.70 eV/HF)보다 약하게 먹는 산화물은, 그 불화물이 산화물보다 높은 전압에서 Li 를 먹는다"**.
> F 의 전기음성도가 O 보다 커서 생기는 결과이고, 이것이 *"불화물로 게이트를 걸어야 한다"* 의 근거다.
> (본 digest 는 이 식으로 Table S1 에서 **산화물 전압 열을 복원**했다 — §15.)

### 3b. DFT 정확도 — **실험 불확도와 나란히 판정** (Table 1 전량) ★

| 화합물군 | mean-CSU: ΔH_s-HF [eV HF⁻¹] | V(MₓO₁⸝₂) [V] | V(MₓF) [V] ‖ MAE: ΔH_s-HF | V(MₓO₁⸝₂) | V(MₓF) |
|---|---|---|---|---|---|
| **Simple**(알칼리·알칼리토·Al·Zn) | 0.021 | 0.018 | 0.017 ‖ **0.029** | **0.027** | **0.031** |
| **p- and d-block**(Be 포함) | 0.070 | 0.014 | 0.070 ‖ **0.157** | **0.160** | **0.277** |
| **All** | 0.055 | 0.015 | 0.053 ‖ **0.125** | **0.128** | **0.219** |

- **CSU** = combined standard uncertainty, `CSU = (Σᵢ cᵢ²uᵢ²)^½` (cᵢ = 반응식 계수, uᵢ = 열화학표의 ΔH_f 불확도). **35 쌍**만 CSU 계산 가능.
- 읽는 법: **MAE 를 0 과 비교하지 않고 mean-CSU 와 비교한다.** simple 군은 MAE ≈ CSU(둘 다 0.02–0.03) → *실험만큼 정확*.
  p/d 군은 MAE 0.157 vs CSU 0.070 → 차이 0.087 eV — 저자 판정: "상대적으로 작다 → 허용 가능".
  전압은 "MAE−CSU ≈ 0.15–0.20 V" → **DFT 전환전압 정확도를 ±0.20 V** 로 자기선언.
- **DFT+U 는 도움이 안 된다**: Fe·Co·Mn·Cr·Ni·V·Cu 화합물에 Wang 2006 U 를 적용해도 MAE **0.157 → 0.149 eV HF⁻¹**
  (개선폭 0.008 = 실험 CSU 0.070 의 **1/10**). → 본 논문은 **plain GGA 결과를 본문값으로 채택**.
  🔑 이유(명시 안 됨, 물리): Eq 4 는 TM 의 **형식 산화수를 바꾸지 않는다**(O²⁻→F⁻ 로 음이온만 교체) → +U 의 d-전자 자기상호작용 보정이 **양변에서 상쇄**된다.
- **0 K vs 298 K**: 대표 5반응 차이 평균 **≈11 meV**(SI Table S2: Al₂O₃ 0.014 / Li₂O 0.008 / MgO 0.013 / ZrO₂ 0.015 / TiO₂ 0.008) ≪ 평균 실험 불확도 55 meV → **혼용 정당화**.
- **분자 보정 불필요**: Eq 5 에서 `(½E[H₂O] − E[HF])` 는 **모든 반응에 공통**이라 *순위*에서 소거된다. Fig. 1 이 보정 없이도 실험과 일치 → "분자 DFT 오차가 있어도 서로 상쇄된다"고 자인.

### 3c. 양극 자신의 HF 공격 — 하한 게이트의 근거 (Table 2 전량) ★

산물은 **GCLP**(grand canonical linear programming)로 해당 조성공간의 바닥상태를 찾아 결정.

| 반응 | ΔH [eV HF⁻¹] |
|---|---|
| ¼ LiCoO₂ + HF → ¼ **LiCoF₄** + ½H₂O | **−0.32** |
| ¼ LiNiO₂ + HF → ¼ **NiF₃** + ¼ LiF + ½H₂O | **−0.32** |
| ⅛ LiFePO₄ + HF → ⅛ **FeF₂** + ⅛ **LiPF₆** + ½H₂O | **−0.28** |
| ⅛ LiMn₂O₄ + HF → ⅛ **MnF₄** + ⅛ **LiMnF₄** + ½H₂O | **−0.29** |
| ¼ LiMnO₂ + HF → ¼ **LiMnF₄** + ½H₂O | **−0.65** ⚠ |

- **≈ −0.3 eV HF⁻¹ 가 네 양극에서 거의 같다** → 코팅 하한을 **0.30** 으로. Al₂O₃ 는 0.76 = 그 **2.5배**.
- ⚠ **LiMnO₂ 만 −0.65 로 두 배**: 저자도 "LiMnO₂ 양극에는 통과 코팅이 더 적다"고 적지만 **게이트는 0.3 으로 통일**해 쓴다 → 하한은 사실 **양극 의존 변수**인데 스칼라로 고정됐다(§10).
- 🔑 **반응식이 말해 주는 것**: LiFePO₄ 는 HF 공격 산물로 **LiPF₆ 자체**를 내놓는다(= 전해질 염). LiNiO₂ 는 **LiF 를 직접 생성**한다 — 즉 **양극이 LiF 석출원**이기도 하다(§3e LiF-scavenging 의 동기).

### 3d. 설계 서술자 전량 (SI Table S1, 81종) — 우리가 다시 읽을 값만 발췌

> **전 81행을 §15 에서 재입력·재현**했다. 여기에는 판단에 필요한 군만 싣는다. 단위: −ΔH [eV HF⁻¹] · V(MₓF) [V vs Li] · Ω_G [mol-HF g⁻¹] · Ω_V [mol-HF cm⁻³]. **V(oxide)** 열은 Eq 14 로 복원한 값(논문 미수록).

**① 최종 생존 27종의 상위군 (Fig. 6 순서 = 평균 정규화 포획능 내림차순)**

| 산화물 | −ΔH | V(MₓF) | V(oxide)* | Ω_G | Ω_V | 정규화 평균* | 비고 |
|---|---|---|---|---|---|---|---|
| **BeO** | 0.69 | 1.01 | 0.00 | **0.080** | **0.236** | **1.000** | 두 포획능 모두 최대 = 정규화 기준. ⚠ 독성 |
| **Al₂O₃** | **0.76** | 1.18 | 0.24 | 0.059 | 0.228 | 0.852 | 🥇 *"동시에 −ΔH·Ω_V·Ω_G 모두 더 높은 이원 산화물이 없다"* |
| **TiO₂** | 0.41 | 1.84 | 0.55 | 0.050 | 0.188 | 0.711 | 실험 검증군 |
| **MgO** | 1.15 | 0.56 | 0.01 | 0.050 | 0.175 | 0.683 | 실험 검증군 |
| **Cr₂O₃** | 0.40 | 2.42 | 1.12 | 0.039 | 0.204 | 0.676 | 실험 보고 1건(ref 38) |
| **Ti₂O₃** | 0.58 | 1.50 | 0.38 | 0.042 | 0.188 | 0.661 | **신규 예측** |
| **Fe₂O₃** | 0.39 | 2.98 | 1.67 | 0.038 | 0.198 | 0.657 | 3가, 전압 여유 0.02 V |
| **V₂O₃** | 0.50 | 2.06 | 0.86 | 0.040 | 0.185 | 0.642 | **신규 예측** |
| **Mn₂O₃** | 0.45 | 2.63 | 1.38 | 0.038 | 0.186 | 0.632 | **신규 예측** |
| **Sc₂O₃** | **0.89** | **0.60** | **−0.21** | 0.044 | 0.163 | 0.620 | **신규 예측 — 전 속성이 Al₂O₃/MgO 에 가장 근접** |
| Fe₃O₄ | 0.35 | 2.98 | 1.63 | 0.035 | 0.180 | 0.600 | Fe^2.67+ |
| **ZrO₂** | 0.59 | 1.34 | 0.23 | 0.032 | 0.181 | 0.583 | 실험 검증군(Kim 2003 **1위**) |
| Ga₂O₃ | 0.48 | 2.43 | 1.21 | 0.032 | 0.182 | 0.586 | 유일하게 쓸 만한 나머지 p-block |
| **Y₂O₃** | **1.05** | **0.70** | 0.05 | 0.027 | 0.130 | 0.444 | **신규 예측**(실험 보고 단 1건, ref 89) |
| **HfO₂** | 0.60 | 1.18 | 0.08 | 0.019 | 0.190 | 0.521 | Ω_V 0.805(정규화) 높으나 **Ω_G 0.237 로 최하** = 무거워서 손해 |
| CaO | 1.50 | −0.03 | **−0.23** | 0.036 | 0.118 | 0.475 | **상한 게이트 그 자체**(경계 포함) |

<sub>\* V(oxide)·정규화 평균은 **본 digest 가 Eq 14 / Fig. 6 정의로 복원**한 값(논문에 수치로 없음). Fig. 6 과 소수 둘째 자리까지 일치 — §15.</sub>

**② 게이트에서 떨어진 대표군 (왜 떨어졌는지가 더 유익하다)**

| 산화물 | −ΔH | V(MₓF) | Ω_G | Ω_V | 탈락 사유 |
|---|---|---|---|---|---|
| **B₂O₃** | **0.28** | 2.19 | **0.086** ← **81종 중 최대** | 0.206 | **하한 0.30 을 0.02 차로 미달** + 산물 **BF₃ 가 기체** |
| **SiO₂** | 0.34 | 2.00 | 0.067 | 0.141 | 두 게이트 **통과**했으나 산물 **SiF₄ 가 기체** → 손으로 제거 |
| **P₂O₅** | 0.25 | 2.83 | 0.070 | 0.192 | 하한 미달 + 산물 **PF₅ 가 기체** → *HF 를 되레 재생산*(Eq 2) |
| **Nb₂O₅** | 0.37 | 2.31 | 0.038 | 0.187 | 두 게이트 통과. **NbF₅ 융점 <100 °C** → 제거 |
| **Ta₂O₅** | 0.42 | 2.05 | 0.023 | 0.191 | 동일. **TaF₅ 융점 <100 °C** → 제거 |
| Sb₂O₃ | 0.58 | 2.75 | 0.021 | 0.112 | 동일 범주로 제거(본문 미명시 — §15 에서 확인) |
| **Li₂O** | **1.70** | **0.00** | 0.067 | 0.131 | 과잉 반응성(>CaO) + **산물이 바로 LiF** = 제거 대상 그 자체 |
| Cs₂O·Rb₂O·K₂O | 2.37·2.42·2.41 | 0.61·0.66·0.50 | 0.007–0.021 | 0.028–0.099 | 과잉 반응성 + 포획능 최하 |
| **PtO₃** | 0.70 | **4.65** | 0.025 | **0.259** ← **81종 중 최대** | Ω_V 최강이나 **전환전압 4.65 V** — Li 를 통째로 먹는다 |
| PdO·IrO₂·PtO₂·RuO₂·Re₂O₇·Au₂O₃·Ag₃O₄·Br₂O₃·P₂O₃·Pd₂O | **음수**(−0.04 ~ **−1.16**) | 3.6–5.4 | — | — | **HF 를 아예 안 먹는다**(흡열) |

- **전 81종 중 −ΔH ≥ 0.30 은 51종**, **V(MₓF) ≤ 3.0 은 50종**, **둘 다는 40종** (§15 재현).
- **V(oxide) > 3.0 V 인 것은 PtO₃(3.65 V) 단 하나** — Fig. 4 에서 x>3 영역에 점이 하나뿐인 것과 일치(figure-read ✓).
- **V(oxide) < 0 인 것은 CaO(−0.23)·Sc₂O₃(−0.21)** 둘 — 사실상 Li 를 전혀 안 먹는다.

### 3e. LiF-scavenging — 두 번째 보호기전 (Table 3 전량, 29반응) ★

`MₓF + a·LiF → (MₓF)(LiF)ₐ`, 단위 **eV per LiF**. 음수 = LiF 를 흡수해 삼원상으로 치울 수 있다.

| 반응 | ΔH_s-LiF | 반응 | ΔH_s-LiF |
|---|---|---|---|
| AlF₃ + 3LiF → **Li₃AlF₆** | **−0.118** ✅실험확인 | MnF₃ + LiF → LiMnF₄ | −0.096 |
| AsF₅ + LiF → LiAsF₆ | −0.938 ⚠전해질염, 용해 우려 | LiMnF₄ + LiF → Li₂MnF₅ | −0.009 |
| AuF₃ + LiF → LiAuF₄ | −0.524 | MnF₄ + 2LiF → Li₂MnF₆ | −0.395 |
| AuF₅ + LiF → LiAuF₆ | **−1.050** (최대) | NbF₄ + 2LiF → Li₂NbF₆ | −0.147 |
| **BaF₂ + LiF → LiBaF₃** | **+0.118** ❌불안정 | NbF₅ + LiF → LiNbF₆ | −0.736 |
| BeF₂ + 2LiF → Li₂BeF₄ | −0.125 | PdF₄ + 2LiF → Li₂PdF₆ | −0.609 |
| BiF₃ + LiF → LiBiF₄ | −0.142 | PtF₄ + 2LiF → Li₂PtF₆ | −0.665 |
| BiF₅ + LiF → LiBiF₆ | −0.856 | RbF + LiF → LiRbF₂ | −0.070 |
| CoF₃ + LiF → LiCoF₄ | −0.083 | RuF₄ + 2LiF → Li₂RuF₆ | −0.143 |
| CrF₃ + 3LiF → Li₃CrF₆ | −0.136 | **ScF₃ + 3LiF → Li₃ScF₆** | **+0.018** ❌불안정 |
| CrF₄ + 2LiF → Li₂CrF₆ | −0.404 | TaF₅ + LiF → LiTaF₆ | −0.877 |
| CsF + LiF → LiCsF₂ | −0.017 | **TiF₄ + 2LiF → Li₂TiF₆** | **−0.731** ✅실험확인 |
| **3CsF + LiF → LiCs₃F₄** | **+0.087** ❌불안정 | YF₃ + LiF → LiYF₄ | −0.207 |
| GaF₃ + 3LiF → Li₃GaF₆ | −0.153 | ZrF₄ + 2LiF → Li₂ZrF₆ | −0.246 |
| GeF₄ + 2LiF → Li₂GeF₆ | −0.545 | Li₂ZrF₆ + 2LiF → Li₄ZrF₈ | −0.008 |
| InF₃ + LiF → LiInF₄ | −0.102 | (Li–Cs 계 LiCs₂F₃·Li₂CsF₃·Li₃CsF₄·Li₃Cs₂F₅ 는 **전부 불안정**이라 미수록) | |

- **실험 검증 2건**: ⓐ Liu 2007(ref 86) — 나노 Al₂O₃ 를 LiPF₆ 전해질에 담그면 **AlF₃ + Li₃AlF₆** 가 생긴다 → Li₃AlF₆ 안정성 예측 ✅. ⓑ Zheng 2008(ref 33) — **TiO₂ 코팅에서 LiF 생성이 현저히 지연** → Li₂TiF₆ 안정성 예측 ✅.
- **LiF-scavenging 가능 후보(본문 명시)**: **Al³⁺, Be²⁺, Cr³⁺, Ga³⁺, Mn³⁺, Nb⁵⁺, Pt⁴⁺, Ta⁵⁺, Ti⁴⁺, Y³⁺, Zr⁴⁺**.
- 🔑 **여기 Sc 가 없다.** `ScF₃ + 3LiF → Li₃ScF₆ = +0.018 eV`(불안정). **즉 이 논문의 최고 신규 추천(Sc₂O₃)은 두 번째 기전을 못 쓴다** — 논문이 명시적으로 대비시키지 않은 내부 긴장이다(§10).
- ⚠ **탐색 범위가 ICSD 기존 삼원상뿐**이다. 저자 자인: 전수 탐색하려면 Li–M–F 계마다 대규모 구조예측이 필요(ref 46 Li–Fe–F 예시) — 범위 밖.

---

## 4. DFT / 계산 방법 ★

- **code**: **VASP** (refs 65–68). 버전 미기재.
- **functional**: **PBE-GGA** (refs 70,71). **vdW 보정 없음**. → 분자(HF·H₂O) 포함 계에 vdW 무보정.
- **pseudo**: **PAW** (Blöchl, ref 69). 어떤 PAW 세트(POTCAR 버전·valence)인지 **미기재**.
- **ecut**: **520 eV** (전 화합물 공통).
- **k-points**: **8,000 k-points per reciprocal atom** 의 명목 밀도 (= OQMD 표준). **분자는 Γ-only**.
- **DFT+U**: Dudarev 회전불변형(ref 72), U 값은 **Wang/Maxisch/Ceder 2006**(ref 73). **Fe·Co·Mn·Cr·Ni·V·Cu 산화물·불화물에만** 시험적으로 적용 → **채택 안 함**(§3b). 🔑 우리 MP GGA/GGA+U hull 과 **같은 U 계보**.
- **구조 / 이완**: **ICSD**(ref 74) 실험 구조에서 출발, **내부·외부 자유도 전부 완전 이완** 후 **final static run** 으로 총에너지.
- **supercell / nat**: **없음** — 전부 이원 화합물 원시포. 결함·표면·계면 슬랩 **0**.
- **무질서 처리**: **없음** (무질서 상 없음. ICSD 정렬 결정상만).
- **온도·압력**: **T = 0 K**, **PV 항 무시** → H ≈ E_DFT. 진동 자유에너지·배위 엔트로피 **없음**.
- **분자**: HF·H₂O 를 **고립분자**(Γ-only)로. **용매화·활동도 없음** — 활동도 1 가정과 동치.
- **프레임워크**: **OQMD** (refs 75,76). Materials Project 가 **아니다** → hull·총에너지 세대가 우리와 다르다(§7).
- **상평형 도구**: **GCLP**(grand canonical linear programming, refs 55·83–85) — Table 2 양극+HF 반응의 **산물 결정에만** 사용. **코팅 반응(Eq 4·7·8·15)의 산물은 가정된 것**이지 hull 최소화 결과가 아니다. ⚠ 이 비대칭이 §6b 대조의 핵심.
- **AIMD / MLIP / NEB / 포논 / COHP / Bader**: **전부 없음**. kinetics 는 명시적으로 향후 과제로 미룸.
- **특이사항**: Eq 4 를 **HF 1몰 기준**으로 정규화해 HF·H₂O 화학량을 전 반응에 고정(1 : ½) → **순위가 분자 에너지에 독립**이 되게 설계. 이 설계 덕에 Fig. 1 에서 **분자 에너지 보정이 불필요**함을 보일 수 있었다.

---

## 5. 결과 — 섹션별 상세 (그림 실독 포함)

### 5.1 단순 금속 화합물에서 DFT 검증 (`Fig. 1`) ★

**실제로 본 것**: 축 x = −ΔH_s-HF **실험**, y = −ΔH_s-HF **DFT**, 둘 다 **0–3.0 eV HF⁻¹**. 점 **11개**(Zn·Al·Mg·Ca·Sr·Li·Ba·Na·Cs·K·Rb — Be 는 `Fig. 2` 로 감). 점선 대각 = 완전 일치.

- **모든 점이 대각선 위에 거의 정확히 얹혀 있다.** 오차막대(수직·수평 CSU)가 마커보다 작다 → 눈으로 "보정 불필요"가 읽힌다.
- **파선 십자**: 수평 y ≈ 1.70 / 수직 x ≈ 1.72 (figure-read) = **Li₂O 의 −ΔH_s-HF**. Table S1 의 DFT 1.70 과 일치.
  이 선의 의미 = **Eq 14 의 경계**: 이 선보다 **아래**에 있는 산화물은 *그 불화물 전압이 산화물보다 높다*.
  즉 Rb·K·Cs·Na·Ba·Sr **6개만 선 위**에 있고 나머지는 전부 아래 — 그래서 게이트를 불화물로 건다.
- **알칼리토 서열이 눈으로 보인다**: Mg(1.16) < Ca(1.50) < Sr(1.73) < Ba(1.88) — 본문이 "표면 반응성 서열과 동일"(ref 87)이라 부르는 그 추세.
- Zn(0.57) 과 Al(0.76) 이 최하단 — **가장 온건한 포획자들이 실제로 쓰이는 코팅**이다.

### 5.2 p·d-block 에서는 *실험이 못 믿을* 만하다 (`Fig. 2`) ★

**실제로 본 것**: 같은 축, 범위 **x −0.1–1.2 / y 0–1.05+**. 점 ~30개, 라벨은 **산화수 표기**(Fe³⁺ᵃ/Fe³⁺ᵇ 처럼 출처별 중복 포함). 파선 = 완전 일치.

- **수평(실험) 오차막대가 압도적으로 길다.** Mn⁴⁺ᶜ·Hg²⁺·Nb⁵⁺·Sb³⁺·Zr⁴⁺·Fe²⁺ᵇ 등은 막대 길이가 **±0.1–0.3 eV** 로 마커 간 거리보다 크다 → *"실험표로 순위를 못 매긴다"* 는 본문 주장이 그림 하나로 증명된다.
- **산포가 대칭이 아니다** (figure-read, 본문 미언급): **Sn²⁺·Sb³⁺·Bi³⁺·Pb²⁺ 등 p-block 무거운 양이온이 파선 *위*로 0.2–0.35 eV 치우친다**(DFT 가 더 발열). 반대로 **In³⁺·Fe²⁺ᵇ·Cu²⁺ 는 아래**. → MAE 0.157 은 **등방 잡음이 아니라 화학군별 편향**을 품고 있다. §10 비판 항목.
- 같은 원소가 출처(a/b/c)에 따라 **0.1–0.4 eV 떨어진 두 점**으로 찍힌다(Fe³⁺ᵃ vs Fe³⁺ᵇ, Mn²⁺ᵃ vs Mn²⁺ᶜ) — 실험 문헌 간 불일치의 시각적 증거.
- **Y³⁺(≈1.07, 1.05) 과 Pb²⁺(≈0.70, 1.02) 이 최상단**. Y₂O₃ 가 신규 추천에 들어간 근거가 여기 보인다.

### 5.3 전환전압의 DFT 검증 (`Fig. 3`) ★

**실제로 본 것**: 두 패널. 왼쪽 **Oxides**(x,y ≈ −0.25 – 3.0 V), 오른쪽 **Fluorides**(x,y ≈ −0.3 – 4.3 V). 파선 = 완전 일치.

- 두 패널 모두 **점이 파선에 붙어 있다**. 불화물 쪽 오차막대(CuF₂·MnF₄·HgF₂·CrF₄·SbF₃)가 눈에 띄게 길다 → Table 1 의 "불화물 CSU 0.070 V" 가 눈으로 확인된다.
- 🔑 **축 범위 자체가 결론이다**: 산화물은 3 V 안에 다 들어오는데 **불화물은 4.3 V 까지 간다**. "불화물이 Li 를 더 잘 먹는다"가 축 눈금으로 읽힌다.
- 최하단(≈ −0.2, −0.2)의 점 = **CaO**(복원값 −0.23; 라벨이 잘려 보이지 않음, figure-read 추정). **BeO 는 (0.0, 0.02)** 부근 — 복원값 0.00 과 일치.
- 좌하단 밀집군 Al₂O₃·ZrO₂·Ti₂O₃·TiO₂ = **저전압 = Li 를 안 먹는** 좋은 코팅들. 우상단 CoO·NiO·CuO·Ag₂O·HgO = 전형적 **전환 양극** 물질(2–2.6 V).

### 5.4 Li 손실 게이트 (`Fig. 4`) ★★ — 이 논문에서 우리 축과 가장 가까운 그림

**실제로 본 것**: x = **산화물** 전환전압(DFT), y = **불화물** 전환전압(DFT), 둘 다 0–5 V. 점선 = 파리티. **파선 = x=3, y=3 의 "안전 창"**. 범례 s/p/3d/4d/5d.

- **거의 모든 점이 파리티 선 위쪽**: 불화물 전압 > 산화물 전압. 세로 간격은 **≈1.0–1.5 V**(본문) — 본 digest 복원값으로 평균 **1.16 V**, 중앙값 **1.30 V**(§15).
- **파리티 아래로 내려간 것은 빨간 삼각(s-block) 뿐**이다(확대 크롭으로 재확인). 본문이 지목한 **Rb·Cs·K·Sr·Na·Ba 6개**와 개수가 맞는다.
  - ⚠ **다만 본문 목록은 한 종을 빠뜨린 것으로 보인다**: Table S1 + Eq 14 로 계산하면 **Pb₂O(Pb⁺, −ΔH = 2.52 > 1.70)** 도 같은 조건을 만족해 V(oxide) 2.14 > V(PbF) 1.32 다. 그런데 `Fig. 4` 의 (2.14, 1.32) 자리에는 p-block 마커가 **안 보인다**(figure-read). → 플롯 누락이거나 본문 열거가 불완전. **결론에는 영향 없음**(Pb⁺ 는 어차피 후보가 아니다).
- **y > 3 V 구역에 점이 아주 많다** — 복원 결과 **81종 중 31종(38 %)이 Li 손실 게이트에서 탈락**한다. 5d 다이아몬드(Pt·Ir·Au·Re)와 4d 사각(Ag·Pd·Ru·Rh)이 그 상단을 채운다.
- **x > 3 V 는 점이 딱 하나**(오른쪽 끝 초록 다이아몬드, ≈(3.65, 4.65)) = **PtO₃**. 복원값과 정확히 일치 ✓.
- 🔑 이 그림의 설계 메시지: *산화물 전압만 보면 거의 다 안전해 보이지만(모두 x<3), **HF 를 먹은 뒤 생기는 불화물**로 보면 38 %가 탈락한다* → **게이트는 반드시 "진화 후"의 상(phase)에 걸어야 한다.**

### 5.5 조합 설계도표 (`Fig. 5`) ★★★ — 논문의 본체

**실제로 본 것**: 축을 공유하는 **2×2 패널**. 위 두 패널 y = −ΔH_s-HF (0 → 3.0 eV HF⁻¹, 위로 증가), 아래 두 패널 y = **[전환전압 − 3.0] V**(위 2.0 → 아래 −4). 왼쪽 두 패널 x = **Ω_V, 축이 반전**(왼쪽 0.30 → 중앙 0.00), 오른쪽 두 패널 x = **Ω_G**(중앙 0.00 → 오른쪽 0.10). 화합물은 **양이온 이름**으로 라벨. 범례 s/p/3d/4d/5d.

- **축을 거울로 놓은 이유**: 네 패널 모두 **바깥쪽으로 갈수록 좋다**(포획능 大). 좋은 재료는 도표의 **가장자리**에 있고 나쁜 재료는 **중앙**에 몰린다. 한 물질의 네 점을 가로·세로 선으로 이으면 **성질 사각형**이 되고, **그 사각형 *안*에 들어오는 물질은 전부 그보다 열등**하다.
- **그려진 사각형 2개**: 빨강 = **Mg²⁺**, 파랑 = **Al³⁺**. 본문의 *"Al₂O₃ 보다 −ΔH·Ω_V·Ω_G 를 동시에 능가하는 이원 산화물은 없다"* 가 이 사각형으로 시각화된다.
- **군집 구조(figure-read)**:
  - **빨강 삼각(s-block)** = 위쪽 높은 −ΔH(1.5–2.5) + 아래쪽 매우 낮은 전압(−2.4 ~ −3.0) → **Li 는 절대 안 먹는데 너무 반응성이 크고 포획능이 작다**.
  - **초록 다이아(5d)·연두 사각(4d) 상당수** = 아래 패널에서 **0 보다 위**(= 3 V 초과) → 탈락군.
  - **보라 원(3d)** 은 Al₂O₃/MgO 와 중앙 p-block 덩어리 **사이 영역**을 채운다 — 본문이 "가장 주목할 특징"이라 부른 그 위치. Sc³⁺ 가 그중 Al³⁺/Mg²⁺ 에 가장 가깝다.
  - **B³⁺** 가 오른쪽 Ω_G 패널의 **맨 오른쪽 끝**(0.086)에 홀로 있다 — **81종 중 무게당 포획능 1위**인데 −ΔH 0.28 로 게이트 탈락. **Pt⁶⁺**(PtO₃)는 왼쪽 Ω_V 패널의 **맨 왼쪽 끝**(0.259) = 부피당 1위인데 전압 +1.65(=4.65 V)로 탈락. → **양 극단이 둘 다 다른 축에서 죽는다**. 이 도표가 "동시 최적화"임을 가장 잘 보여주는 두 점.
  - 음수 −ΔH 10종(PdO·IrO₂·Pd₂O 등)은 위 패널 y 범위(0 시작) **밖**이라 위 패널에 안 보인다 — 도표를 "전 81종이 다 보인다"고 읽으면 안 된다(figure-read 주의).

### 5.6 틀의 검증 — 실험 서열 재현 (본문 3.3.3) ★

| 실험 출처 | 실험 용량유지 서열 | 이 틀의 예측 | 판정 |
|---|---|---|---|
| **Kim 2003**(ref 23, LiCoO₂) | ZrO₂ > Al₂O₃ > TiO₂ > B₂O₃ > SiO₂ > bare | Al₂O₃·ZrO₂ 우수(높은 −ΔH + 좋은 포획능 + 낮은 불화물 전압) · SiO₂·B₂O₃ 는 TiO₂ 보다 열등 | ✅ 서열 일치 |
| 같은 실험의 **급락** | SiO₂·B₂O₃ 에서 성능이 *크게* 떨어짐 | 열역학만으로는 설명 안 됨 → **추가 조건 도출**: **SiF₄·BF₃ 는 상온 고체가 아니다** → 보호 불화물층이 생기지 않고 산화물만 소모되어 LiCoO₂ 가 노출 | ✅ 기전 보강 |
| **Cho 2003**(ref 88, P₂O₅) | P₂O₅ 코팅은 **오히려 악화** | 위 가설의 **예측 시험**: PF₅ 도 기체 → 게다가 Eq 2 로 **HF 를 재생산** | ✅ **예측→확인** |
| **Myung 2007**(ref 16, Li-Co-Ni-Mn-O) | Al₂O₃ > ZnO > Ta₂O₅ > ZrO₂ ≈ Nb₂O₅ > bare | 대체로 일치, **단 ZrO₂ > Ta₂O₅ 로 예측(실험과 반대)**. Myung 자신도 NbF₅·TaF₅ 의 **융점 <100 °C** 로 설명 — 같은 "생성물 안정성" 논리 | ⚠ 부분 불일치 |
| **양 실험 간 충돌** | Kim: ZrO₂ > Al₂O₃ / Myung: Al₂O₃ > ZrO₂ | 두 물질은 Fig. 5 에서 **속성이 비슷** → 순위는 양극·형상·두께·공정에 의존 | 🟡 **틀의 한계 자인** |

> 🔑 이 절이 이 논문에서 가장 잘 쓴 부분이다. **열역학이 못 맞춘 지점에서 새 조건(생성물의 물리상태)을 뽑아내고, 그 조건을 제3의 실험(P₂O₅)으로 시험**한다. 우리 스크리닝 서사에 그대로 이식할 수 있는 논증 구조다.

### 5.7 스크리닝 결과 (`Fig. 6`) ★

**실제로 본 것**: x = 통과 **27 양이온**(왼→오), y = **정규화 HF 포획능 0–1.0**. 곡선 3개: **파란 원 = 평균 · 빨간 사각 = 무게당 · 검은 삼각 = 부피당**. 정규화 기준 = **BeO**(Ω_G 0.080, Ω_V 0.236 둘 다 최대).

- **x 순서 = 평균(파란 곡선) 내림차순**: Be²⁺ → Al³⁺ → Ti⁴⁺ → Mg²⁺ → Cr³⁺ → Ti³⁺ → Fe³⁺ → V³⁺ → Mn³⁺ → Sc³⁺ → Fe^2.67+ → Zr⁴⁺ → Ga³⁺ → V²⁺ → Fe²⁺ → Hf⁴⁺ → Mn²⁺ → Ca²⁺ → In³⁺ → Y³⁺ → Zn²⁺ → Cd²⁺ → Sn^2.67+ → Sn²⁺ → Pb²⁺ → Bi³⁺ → Tl⁺. **본 digest 의 재현과 완전 일치**(Zr⁴⁺/Ga³⁺ 한 쌍만 뒤바뀌는데 두 평균이 0.583 vs 0.586 으로 사실상 동률 — §15).
- **파란(평균) 곡선만 단조 감소**하고 **검은(부피) 곡선은 톱니**다: Cr³⁺(≈0.86)·Fe³⁺(≈0.84)·Hf⁴⁺(≈0.80) 에서 솟고 Sc³⁺(≈0.69)·Ca²⁺(≈0.50) 에서 꺼진다(figure-read). → **순위가 Ω_V/Ω_G 가중치에 민감**하다. 논문은 "둘이 똑같이 중요하다고 가정"한다고만 적는다 → §10 비판.
- **Hf⁴⁺ 가 가장 극단적**: 부피당 0.805 (상위권) ↔ 무게당 0.237 (27종 중 최하) — 본문의 *"HfO₂ 의 유일한 단점은 작은 Ω_G"* 가 그래프의 깊은 골로 보인다.
- 오른쪽 끝 Tl⁺(0.12)·Bi³⁺(0.20)·Pb²⁺(0.22) = 통과는 했으나 **독성 + 포획능 최하** — 실사용 후보가 아니다.

### 5.8 저자가 스스로 그은 경계 (본문 3.5) ⚠

논문이 자기 한계로 명시한 것 (인용할 때 반드시 같이 가져갈 것):

1. **반응식은 실험 관찰에 맞춰 *가정*된 것**이다. 실제 경로는 옥시불화물·수산화물·금속착물 같은 **중간상**을 거칠 수 있다.
2. **전환은 평균 전압**이라 중간 삼원 Li–M–F 상이나 **Li 삽입(insertion)** 경로를 무시한다.
3. 전해질에는 F⁻ 말고 **(OH)⁻·PF₆⁻·(CO₃)²⁻** 등 다른 음이온이 있다 — 넣으려면 **활동도**를 알아야 하는데 모른다.
4. **Eq 4 가 H₂O 를 만든다** → 그 물이 Eq 2 로 **HF 를 재생산**한다("water regeneration issue"). 코팅 수화가 완화책일 수 있다.
5. 실제 코팅은 **비정질**일 수 있다. 열역학 추세는 안 바뀔 것으로 보지만 **Li⁺/e⁻ 수송은 결정성에 크게 좌우**된다.
6. **kinetics 전면 부재**. 이온·전자 전도도, 접착력, 비용은 틀 **밖**이다.
7. 생성물이 **전해질에 녹으면 안 된다** — LiAsF₆ 가 그 예(전해질 염으로 쓰이는 물질).

---

## 6. 계보 ★★★ — "양극 코팅 계산" 8편 세트에서 이 논문의 자리

### 6a. 세트 지도 (1저자가 한 번에 올린 8편)

| # | 논문 | 무대 | 이 논문(#1)과의 관계 | litdb 상태 |
|---|---|---|---|---|
| **1** | **Aykol 2014 AENM** ← **본 digest** | **액체 LIB · HF** | 원점: 코팅을 **4속성 열역학**으로 형식화 | ✅ 본 파일 |
| 2 | Aykol 2016 *Nat. Commun.* 7, 13779 | 액체 LIB · HF | **직계 후속**(§6d) — 이원 81 → 수천 종·삼원 이상, 코팅 역할 **3분할**, HHI(공급위험) 추가 | ⚠ **SI 만 보유**(inbox #107, 본문 없음) |
| 3 | **Xiao/Miara/Wang/Ceder 2019 Joule** | **SSB · 황화물 SE** | **무대 전환**: 적(敵)이 HF → *양극·SE 자신*. 게이트 문법은 승계(§6c) | ✅ `xiao2019_cathode_coating_screening.md` |
| 4 | Nolan/Liu/Mo 2019 *ACS Energy Lett.* | SSB · 고전압 양극 | 미독 | ⬜ inbox #108 |
| 5 | Nolan/Wachsman/Mo 2021 *ENSM* | SSB · **가넷 SE** | 미독 | ⬜ inbox #109 |
| 6 | Honrao 2021 *Sci. Rep.* | SSE·**음극** 코팅 · 해석가능 ML | 미독 | ⬜ inbox #110 |
| 7 | Nolan/Zhu/He/Bai/Mo (리뷰) | SSB 계면 설계 | 미독 | ⬜ inbox #111 |
| 8 | Banerjee/Wang/Meng (리뷰) | SSB 계면 안정성 | 미독 | ⬜ inbox #112 |

> ⚠ **#4–8 은 읽지 않았다.** 위 표의 성격 서술은 1저자가 준 제목·부제에 근거한 것이고, 본 digest 는 **#1 · #2(SI) · #3(기존 digest)** 만 실물 근거로 쓴다.

### 6b. ★ 같은 양을 다르게 부르는 곳 — Aykol2014 ↔ Xiao2019 ↔ 우리 (1저자 지정 항목)

| 개념 | **Aykol 2014** | **[Xiao19] 2019** | **우리 (`db/properties/`)** | 환산 가능? |
|---|---|---|---|---|
| **반응에너지 정규화** | **eV per HF** (공격 분자 1몰당) · LiF 축은 **eV per LiF** | **meV per atom** (pseudo-binary 혼합물 원자당) | **eV/atom** (`interface_reactivity`) | ❌ **불가.** 반응식 화학량을 알아야 환산된다. 두 논문의 "반응에너지"를 같은 열에 놓으면 안 된다 |
| **반응 산물 결정** | **가정**(Eq 4·7·8·15: 이원 불화물 / 금속+Li₂O / ICSD 삼원 Li–M–F). **예외: Table 2 양극+HF 만 GCLP** | **hull 전역 최소화** — 모든 혼합비 x 를 스캔해 최악 발열 x 를 채택 (Richards pseudo-binary) | **hull 전역 최소화** (pymatgen `InterfacialReactivity`, `use_hull_energy=True`) | ⚠ **틀이 다르다**. Aykol 의 −ΔH 는 "이 반응이 일어난다면 얼마"이고, Xiao/우리 것은 "가장 나쁜 평형이 얼마" |
| **화학퍼텐셜 기준** | **닫힌계**. μ 를 열지 않는다. HF·H₂O = **고립분자 총에너지**(활동도 1), Li = **금속 Li**(전압 기준만) | **Li 저장소 개방**(grand potential, [Zhu15]) + 계면은 닫힌 pseudo-binary | **Li 저장소 개방** (`PhaseDiagram.get_element_profile(Li)`) | ❌ 다른 앙상블 |
| **"안정 구간"의 조작적 정의** | **구간이 아니라 문턱 2개**: `0.30 ≤ −ΔH_s-HF ≤ 1.50` **and** `V(MₓF) ≤ 3.0 V`. 한쪽은 상한·한쪽은 하한이고 **물리적 창이 아니다** | **진짜 창**: `V_ox ≥ 4.0 V` **and** `V_red ≤ 2.7 V` (μ_Li 스캔에서 나온 두 경계) | **진짜 창**: onset ox **2.256 V** / red **1.242 V**, 폭 1.014 V | ⚠ 형식만 닮았다 |
| **"전압"의 정의** | **평균 전환전압** `V = −ΔH/ne` — 중간상 무시, 전 전환을 한 단계로 | **grand-potential 분해 개시 전압**(첫 불안정) | **동일**(개시 전압) | ⚠ **평균 ≤ 개시**. Aykol 의 전압은 체계적으로 **낮게** 나온다 → Li-손실 게이트가 **관대해진다**(§10) |
| **코팅의 "적"** | **HF**(전해질 분해 부산물) + 석출 **LiF** | **양극(만충·반충 NCM/LCO) + 황화물 SE** 양쪽 | **양극(LiCoO₂) + C** | — |
| **E_hull(합성가능성) 게이트** | **없음**(ICSD 실존 상만 씀 = 암묵적 게이트) | **있음** `E_hull < 5 meV/atom` | cascade 는 `E_hull` 사용 | — |
| **이온전도 게이트** | **없음**(자인, 향후 과제) | **있다** — CI-NEB (최종 6종) | MLIP-MD D·Ea | — |
| **생성물의 물리상태 검사** | **있다(손으로)** — SiF₄·BF₃·PF₅ 기체 / NbF₅·TaF₅ 저융점 제거 | **없다** | **없다** ⬅ 🔑 우리 공백(§7c) | — |

### 6c. 무엇이 승계됐나 — 2014 → 2019 의 문법 번역

세 가지가 그대로 넘어갔다. **이름만 바뀌었다.**

1. **"코팅이 가역 Li 를 먹으면 안 된다" 게이트**
   2014: `V(MₓF) ≤ 3.0 V` (방전 하한) → 2019: `V_red ≤ 2.7 V`.
   두 값이 비슷한 것은 우연이 아니다 — 둘 다 "작동 하한 전압에서 코팅이 리튬화되면 안 된다"이다.
   ⚠ **다만 의도가 갈린다**: 2014 는 **용량 손실**(cyclable-Li loss)이 이유이고, 2019 는 **코팅/SE 창 겹침**(계면 Li 이동 구동력 제거)이 이유다. **같은 부등식, 다른 논거.**
2. **"코팅은 적(敵)과 양극 *둘 다* 를 상대로 판정한다"**
   2014: 코팅의 −ΔH 를 **양극 자신의 HF 공격 −0.3 eV** 와 비교(Table 2) → *상대 기준*.
   2019: 코팅/양극 · 코팅/SE **두 계면 모두** |ΔE_rxt| < 100 meV/atom → *양쪽 AND*.
   🔑 **"절대 문턱이 아니라 원래 계면보다 나은가"** 라는 발상이 2014 에서 왔다.
3. **음이온 화학이 산화 한계를 지배한다**
   2014: F 의 전기음성도 > O → 불화물 전압이 1.0–1.5 V 높다(Eq 14·Fig. 4).
   2019: 폴리음이온 26.5 % vs 비폴리 7.8 % vs "기타"(황·질·인화물) 1/439 — 대규모 재확인.

**수정된 것**:
- 2014 의 **네 속성 동시 도표(사람이 읽는 사각형)** → 2019 의 **순차 깔때기(기계가 거르는 게이트)**. 후보 수가 81 → 104,082 이 되면 도표는 못 읽는다.
- 2014 의 **가정된 산물** → 2019 의 **hull 최소화 산물**(Richards pseudo-binary).
- 2014 의 **닫힌계 반응엔탈피** → 2019 의 **grand-potential ESW**(μ_Li 개방).
- 2014 에 없던 **이온전도(NEB)** 가 2019 에 게이트로 들어온다.

**잃어버린 것** (🔑 우리에게 제일 중요):
- 2014 의 **"생성물이 상온에서 안정한 고체인가"** 검사가 **2019 에도, 우리 파이프라인에도 없다.**
  Xiao 는 전부 고체상 hull 위에서 논하고, 우리 `interface_reactivity` 도 기체상을 고려하지 않는다.
  그런데 `zuo2022_chlorination_cathode_interface.md` 의 DEMS 는 **SO₂ 기체 발생을 실측**한다 — **이 채널이 실재한다.** §7c.

### 6d. Aykol 2016 (#2) 이 무엇을 승계·수정했나

> **자료 상태 (2026-09-11→12)**: 이 digest 작성을 시작할 때는 SI(CSV 2본)만 있었고, 작업 중 **본문 12 pp 가 inbox 에 도착**했다(`107. Aykol2016_…ncomms13779.pdf`). 아래는 **SI CSV 전량 + 본문의 방법/결과 일부**를 확인한 것이다.
> ⛔ **2016 의 정본은 이 절이 아니라 #2 digest 다** — 여기 적은 것은 *2014 와의 접속점*에 한정한다.
> 저자진: Aykol, **Kim**, Hegde, **Snydacker**, Lu, **Hao**, Kirklin, **D. Morgan**, **Wolverton** (2014 3인 → 9인).

- **승계**: 열 이름 `G_{s-HF} (eV/HF)` — **2014 의 정규화 단위(eV per HF)가 그대로**다. HF-scavenging 개념·양극 공격 비교·전압 게이트 모두 승계.
  ⚠ **부호 규약이 뒤집혔다**: 2014 는 `−ΔH` 를 **양수**로, 2016 은 `G_s-HF` 를 **음수**로 보고한다 (Al₂O₃ 2014 **+0.76** ↔ 2016 **−0.380**).
- **값이 달라진 이유 — ✅ 본문에서 확인됨** (Methods Eq 7–12): 2016 은 **ΔH(0 K) → ΔG°(298 K)** 로 갈아탔다.
  `ΔfG°(compound) ≈ ΔfH_OQMD(0 K) + T·Σ_gas xⱼ S°ⱼ(exp, JANAF)` — 고체 엔트로피는 무시하고 **기체 기준상태(O₂·F₂·Cl₂·H₂·N₂)의 실험 엔트로피만** 넣는다.
  그리고 **HF 와 H₂O 의 기준상태가 바뀐다**: 2014 = **고립 분자 DFT 총에너지** → 2016 = **액체 H₂O + 전해질 내 희박(dilute) HF 의 실험 열화학값**. 용매화 이온은 표준 산화전위로(`ΔfG°(ionⁿ⁺) = −nFε`), 활동도는 `ΔrG = ΔrG° + RT ln Q`(Persson 2012 Pourbaix 형식).
  ⇒ **같은 이름·같은 단위지만 다른 양이다.** 🔴 **두 세대 값을 한 표에 섞지 말 것.** (CaO 1.50→1.285 · MgO 1.15→0.772 · Al₂O₃ 0.76→0.380 · ZrO₂ 0.59→0.210 · TiO₂ 0.41→0.190 · BeO 0.69→0.198 · Li₂O 1.70→1.582 · Sc₂O₃ 0.89→0.602, 부호 맞춰 크기 비교 — 일정 비율도 일정 차이도 아니다.)
  🔑 **이것이 1저자 질문("같은 양을 다르게 부르는 곳")의 가장 깨끗한 실례다**: 저자가 같고 기호가 같고 단위가 같은데 **기준상태가 바뀌어 값이 2배까지 벌어진다.**
- **추가된 것**: `E_d (V)` / `E_d (products) (V)` / `E_c (V)` 전압 3열 + **`HHI_R`·`HHI_P`**(Herfindahl–Hirschman 원소 **공급위험** 지수) → 경제성·공급망 축 도입. 그리고 **MOOP**(다목적 최적화) — **Pareto front + weighted-sum/rank-aggregation** 으로 순위를 낸다(2014 의 "사람이 사각형을 그린다"에서 기계적 순위로).
- **역할 3분할**: **`Physical barrier` / `HF-barrier` / `HF-scavenger`**. 2014 는 "HF-scavenger" 하나뿐이었다. (본문: Chen 2010 의 기능 분류를 받아 **HF-barrier 를 새로 제안**.)
  🔑 그래서 **2014 에서 탈락했던 물질이 2016 에 부활한다**: Ta₂O₅(2014: TaF₅ 저융점으로 제거) → 2016 **physical barrier 4위**. WO₃(2014: −ΔH 0.22 로 하한 미달) → 2016 **HF-barrier 1위**. Nb₂O₅ → HF-barrier 13위. **물리장벽은 불화물을 만들 필요가 없으니 2014 의 탈락 사유가 적용되지 않는다.**
- 🔑 **2014 의 신규 예측이 적중한다**: **Sc₂O₃ 가 2016 HF-scavenger 순위 1위**(2위 MgO). 2014 가 *"Al₂O₃·MgO 에 가장 근접한 미탐색 후보"* 로 지목한 그 물질이다.
- **Al₂O₃ 의 행방 — ✅ 해소**: Sup3 순위표(각 top-100)에 없어서 "사라졌다"고 보일 수 있으나, **본문이 숫자를 준다 — Al₂O₃ 는 모든 스크린을 통과했고 weighted-sum HF-scavenger 순위 128위**(TiO₂ 139위, ZnO 313위, AlPO₄ 는 physical barrier 68위) **/ 약 130,000 후보 중**. 저자 표현: *"considering the size of the candidate pool, these are still predicted to be near top of the list."* ⇒ **탈락이 아니라 후보 풀이 1,600배 커진 것**이다.
- 🔑🔑 **2016 이 2014 를 실질적으로 *수정*한 지점 (우리에게 제일 중요)**: 2016 은 코팅을 **양극과 먼저 평형시킨 뒤** HF 공격을 계산한다.
  `LiCoO₂ + αAl₂O₃ → (1−4α)LiCoO₂ + 2αLiAlO₂ + αCo₃O₄ + αLi₂CoO₃` (본문 Eq 5) — 그 평형 혼합물에 HF 를 때리면(Eq 6) **LiAlO₂ 양은 그대로이고 LiCoO₂ 만 소모된다** ⇒ *"명목상 Al₂O₃ 코팅이, 양극과 완전히 반응하고 나면 **HF-scavenging 보호를 제공하지 않는다**"*. 저자 스스로 *"counter-intuitive"* 라 부른다.
  **바른 문장은 "Al₂O₃ 가 HF 를 먹는다"가 아니라 "*pristine* Al₂O₃ 가 먹는다"** 이다.
  → 우리 쪽 함의는 §7c 에 따로 적었다: **우리 `interface_reactivity` 도 "SE+양극이 반응한 뒤의 산물이 여전히 보호 기능을 하는가"를 묻지 않는다.**
- 규모: 본문 **"more than 130,000 oxygen-bearing materials"**; Sup2 CSV **5,224 행**(스크린 통과분으로 보임 — #2 digest 에서 확정), 후보에 `Sm₂EuBeO₅`·`EuLu₂O₄` 같은 **희토류 삼원·사원** 포함.

---

## 7. 우리 DFT 와의 대조 ★★ (`../our_dft_baseline.md`, `db/properties/`)

### 7a. 먼저 못 박을 것 — **이 논문과 우리는 같은 표에 들어가지 않는다**

| 층위 | Aykol 2014 | 우리 |
|---|---|---|
| 전해질 | **LiPF₆ 유기 액체** | **황화물 고체**(Li₆PS₅Cl / Li₅.₄PS₄.₄Cl₁.₆) |
| 열화 경로 | **HF 산 공격 + 금속 용출 + LiF 석출** | **전기화학 산화**(μ_Li 낮춤) + **고체-고체 계면 반응** |
| 코팅의 적 | HF 분자 | 양극 격자산소·SE 자신 |
| 에너지 DB | **OQMD**(Northwestern) | **Materials Project** GGA/GGA+U hull |
| 앙상블 | **닫힌계** 0 K 반응엔탈피 | **μ_Li 개방** grand potential |
| 정규화 | **eV / HF** | **eV / atom**, **V vs Li/Li⁺** |

**→ 이 논문에서 우리 숫자와 비교 가능한 양은 사실상 하나도 없다.** 아래 §7b 는 *숫자 비교*가 아니라 **방법 계보 판정**이고, §7c 는 **우리 파이프라인에 없는 게이트**의 발견이다.

### 7b. 🔑 1저자 질문에 대한 답 — "우리 grand-potential 방법의 조상인가?"

> **아니다. 같은 *과(科)*, 다른 *속(屬)* 이다.**

- 우리 `oxidation_stability.json` 의 산화 onset(comp1/modelc 공통 **2.256 V**, LiS₄ 제외)은
  `pymatgen PhaseDiagram.get_element_profile(Li, …)` 로 **μ_Li 를 스캔**해 얻는다.
  방법 원전은 **Mo/Ong/Ceder 2012 → [Zhu15]** (`zhu2015_esw_grand_potential_origin.md`)이고, HT 화한 것이 **[Xiao19]** 다.
  **Aykol 2014 는 이 계보에 없다.** μ 를 열지 않고, 반응식을 가정하며, 산물을 hull 로 안 뽑는다.
- 다만 **접점은 두 군데** 있고, 둘 다 의미가 있다:
  1. **전압 = −ΔH/ne 라는 변환**은 공통 조상이다(Aydinol/Ceder 1997, ref 50·51 — Aykol 이 직접 인용). 우리 grand-potential onset 도 결국 같은 변환의 μ-스캔 판이다.
  2. **U 값 계보가 같다**: Aykol 은 **Wang/Maxisch/Ceder 2006**(ref 73)의 U 를 쓴다. 우리 MP GGA/GGA+U hull 도 같은 세트다. → **"같은 U 를 쓰는 두 DB(OQMD vs MP)"** 이지 같은 DB 가 아니다.
- **[Xiao19] 가 두 계보의 합류점**이다: 코팅 *설계 문법*은 Aykol 에서, 산화 *창 계산*은 Zhu/Mo 에서 가져왔다.
  그래서 우리 cascade 의 직계 조상은 **[Xiao19]** 이고, Aykol 2014 는 **조부(祖父)뻘의 방법 前史**다.

### 7c. 🔑 우리 파이프라인에 **없는 게이트** 두 개 (이 논문이 주는 실질적 소득)

| 게이트 | Aykol 2014 의 형태 | 우리 현황 | 이식했을 때 무슨 일이 일어나나 |
|---|---|---|---|
| **① 생성물의 물리상태** — "반응 산물이 상온·작동온도에서 **안정한 고체**인가" | SiO₂→SiF₄(기체) · B₂O₃→BF₃(기체) · P₂O₅→PF₅(기체·HF 재생산) · Nb₂O₅/Ta₂O₅→MF₅(융점<100 °C) **전부 손으로 제거** | **없다.** `interface_reactivity`(pymatgen hull)는 **모든 상을 고체로 취급**한다 | 우리 comp1/LiCoO₂ 산물은 `Co₉S₈ + Li₃PO₄ + Li₂S + LiCl + Li₂SO₄` (min ΔE = **−0.3227 eV/atom**) — **전부 고체라 이 게이트는 통과**한다. 그러나 **[Zuo] DEMS 는 SO₂ 기체를 실측**한다 → hull 이 못 보는 **기체 채널이 실재**. ⇒ **도펀트 스크리닝에서 "기체 산물을 내는 조성"을 따로 표시하는 열**이 필요하다(향후 항목) |
| **② 가역 Li 손실** — "코팅/계면상이 작동 전압에서 **Li 를 먹어 용량을 갉나**" | `V(MₓF) ≤ 3.0 V` 게이트. **81 중 31종(38 %)이 여기서 탈락** | **없다.** 우리는 ESW 의 *환원 한계*(1.242 V)만 보고, 계면상이 **얼마나 많은 Li 를 소모하는지**는 안 센다 | 우리 `interface_reactivity` 반응식에는 이미 답이 들어 있다 — 예: comp1/LCO 최악 반응이 `0.5155 Li₂S + 0.2577 Li₃PO₄ + …` 를 만든다 = **Li 가 산물에 갇힌다**. **반응식에서 Li 소모 몰수를 집계하는 열**은 추가 계산 없이 뽑을 수 있다 |

### 7d. 항목별 대조 — 같은가 다른가

| 항목 | 이 논문 | 우리 | 판정 |
|---|---|---|---|
| **DFT 코드/범함수** | VASP · **PBE** · PAW · 520 eV · 8000 kppra | QE · PBE · (계별 pseudo) — MP hull 은 VASP-PBE(+U) | 🟡 **같은 범함수 계열**. 단 우리 hull 은 MP, 그들은 OQMD → **총에너지 세대가 다르다** |
| **DFT+U** | Wang 2006 U, **시험 후 미채택**(MAE 0.157→0.149) | MP GGA/GGA+U **혼합 hull**(같은 U 계보) | 🟢 **U 출처 동일**. 단 그들은 안 쓰고 우리는 (MP 가) 쓴다 |
| **온도/압력** | 0 K, PV 무시, 진동 자유에너지 없음 | 동일(0 K hull) | 🟢 같은 근사 — **양쪽 다 같은 한계** |
| **산물 결정** | **가정**(양극+HF 만 GCLP) | **hull 최소화**(`use_hull_energy=True`) | 🔴 **다르다.** 우리가 더 엄밀 |
| **전압 정의** | **평균 전환전압** | **개시 전압**(grand potential) | 🔴 **다르다.** 평균 ≤ 개시 → 그들 게이트가 관대 |
| **정확도 자기선언** | ΔH **MAE 0.125 eV/HF**(전체) · 전압 **±0.20 V** | 우리는 ESW 절대정확도를 이렇게 선언한 적 없다 | 🟡 **본받을 관행**(§11) |
| **무질서** | 없음(이원 정렬상) | **있다**(argyrodite S/Cl 무질서, ±0.2–0.3 eV 흔들림) | 🔴 비교 불가 |
| **B₂O₃** | −ΔH 0.28(하한 0.02 미달) · Ω_G **0.086 = 81종 최대** · BF₃ **기체** → **탈락** | `b2o3_esw.json`: LPSCl+B₂O₃ 계는 **창이 양쪽에서 좁아진다**(red 1.72 / ox 2.03, 폭 0.31 V) · gap 1.9671 eV | 🟡 **결론이 우연히 같은 방향(둘 다 "B₂O₃ 는 보호막으로 약하다")인데 기전이 완전히 다르다.** 저쪽은 *BF₃ 가 기체라서*, 우리는 *ESW 가 좁아져서*. **"Aykol 도 B₂O₃ 를 버렸다"고 우리 논거로 쓰면 안 된다** — HF 가 없는 계에는 그 사유가 성립하지 않는다 |
| **LiF** | **제거 대상 1호**(저Li⁺투과·wide-gap 절연·임피던스↑). Li₂O 는 HF 를 먹지만 **산물이 LiF** 라 자기모순 | 우리 계에 LiF 는 안 나온다(F 없음). 대응물은 **LiCl**(분해 산물) | 🟡 **역할 대응은 성립**: "절연성 할로겐화리튬이 계면에 쌓인다". 단 **LiCl 은 LiF 보다 Li⁺ 전도가 낫다** — 같은 취급 금지 |

### 7e. ⚠ 유혹 — 하면 안 되는 비교 한 가지

`V(LiF) = 0.00 V` · `V(AlF₃) = 1.18 V` · `V(MgF₂) = 0.56 V` 는 **V vs Li/Li⁺** 라서
우리 환원 한계 **1.242 V** 와 *겉보기 같은 축*에 있다. 그래서 "LPSCl 은 AlF₃ 보다 먼저 환원된다" 같은 문장을 쓰고 싶어진다.
**쓰지 마라.** ① DB 가 다르고(OQMD vs MP) ② 정의가 다르며(평균 전환 vs 개시) ③ 한쪽은 이원 화합물, 한쪽은 5원 무질서 상이다.
**순서(ordering) 감각**까지가 이 값들의 용도다.

---

## 8. Figure set ★

| Fig | 내용 (무엇을 보여주나) | 우리가 참고할 점 |
|---|---|---|
| 1 | 단순 금속 산화물 11종의 HF 포획 엔탈피 **DFT vs 실험** 파리티(0–3 eV HF⁻¹). 점이 전부 대각선 위. 파선 십자 = Li₂O 기준선 **1.70**(figure-read 1.70 / x≈1.72) | **검증 그림의 교본**: "보정 없이도 맞는다"를 오차막대와 함께 한 장으로. 우리 ESW/계면 값 검증 그림 양식으로 그대로 쓸 수 있다. 알칼리토 서열 Mg<Ca<Sr<Ba 가 눈으로 읽힌다 |
| 2 | p·d-block ~30종의 같은 파리티(−0.1–1.2 eV). **수평 오차막대가 마커 간격보다 길다** | *"실험표로는 순위를 못 매긴다"* 의 시각적 증명 — 우리가 문헌값을 인용할 때 **불확도를 같이 그려야 하는 이유**. ⚠ figure-read: 산포가 대칭이 아니다(Sn²⁺·Sb³⁺·Bi³⁺·Pb²⁺ 가 파선 위로 0.2–0.35 eV 편향) → MAE 를 등방 잡음으로 읽으면 안 된다 |
| 3 | 전환 **리튬화 전압** DFT vs 실험, **산화물(0–3 V) / 불화물(0–4.3 V)** 2패널 | **축 범위 자체가 결론**("불화물이 Li 를 더 잘 먹는다"). 우리 도판트 표에서도 *축 범위로 메시지를 만드는* 기법 |
| 4 | x = 산화물 전압, y = 불화물 전압(둘 다 DFT, 0–5 V) + **3 V 안전창 파선** | 🔑 **우리에게 가장 가까운 그림**: "게이트는 *진화 후* 상에 걸어라". figure-read: 파리티 아래 = s-block 6종뿐 · x>3 은 **PtO₃ 하나** · **y>3 탈락이 31/81** |
| 5 | **조합 설계도표** 2×2. 위 = −ΔH_s-HF, 아래 = [전압−3.0], 좌 = Ω_V(축 반전), 우 = Ω_G. **성질 사각형**(Al³⁺ 파랑 · Mg²⁺ 빨강) | 🔑 **깔때기 이전 세대의 다목적 표현법**. 우리 cascade 결과를 **4속성 동시 도표**로 그리면(σ·ESW·기계·gap) 후보 간 *지배관계*가 한눈에 온다. figure-read: B³⁺ 가 Ω_G 극단, Pt⁶⁺ 가 Ω_V 극단인데 **둘 다 다른 축에서 죽는다** = 동시최적화의 교과서 사례 |
| 6 | 통과 27종의 **정규화 포획능**(평균·무게·부피) 내림차순 | ⚠ **순위가 가중치에 민감**하다는 증거 — 파란(평균)만 단조, 검은(부피)은 톱니. **우리 cascade 의 "종합 점수" 순위에도 같은 취약점**이 있다. Hf⁴⁺ 가 부피 0.805 ↔ 무게 0.237 로 최대 괴리 |
| Table 1 | mean-CSU vs MAE (군별 3×3) | **DFT 오차를 0 이 아니라 실험 불확도와 비교**하는 관행 |
| Table 2 | 양극 5종의 HF 공격 엔탈피(GCLP 산물) | 하한 게이트 0.30 eV/HF 의 근거. LiMnO₂ 만 −0.65 |
| Table 3 | LiF-scavenging 29반응 엔탈피 | Sc 가 **없다**(Li₃ScF₆ 불안정, +0.018) — 최고 추천의 내부 긴장 |
| Table S1 | **81종 전량**: −ΔH, V(MₓF), Ω_G, Ω_V | 본 digest 가 **전수 재입력해 스크린 재현**(§15). 표는 PDF 텍스트가 정확 — 이미지로 안 읽었다 |

---

## 9. Post-processing ★

- **무엇을 했나**: ① 반응엔탈피(총에너지 선형결합) ② **평균 전환전압** V = −ΔH/ne ③ **부피·질량 포획능** Ω_V·Ω_G(DFT 이완 셀 부피 + 화학식량) ④ **GCLP 상평형**(양극+HF 산물 결정) ⑤ 실험 열화학표 대조 + **CSU 불확도 전파** ⑥ **조합 설계도표** 작도.
- **도구**: **OQMD** 계산 프레임(자체), **GCLP**(자체 구현, refs 55·83–85), 실험표 **JANAF / Kubaschewski / Barin**(refs 47–49). pymatgen·LOBSTER·VESTA 류 **없음**.
- **수치화·기록 방식**: 본문 Table 1–3 + **SI Table S1 에 81종 4열 전량 공개**(재현 가능한 수준). ⚠ **V(oxide) 열은 공개 안 됨** — Eq 14 로 복원해야 한다(본 digest §15 가 복원).
- **없는 것**: NEB·AIMD·MLIP·COHP/ICOHP·Bader·DOS/PDOS·ELF·포논·탄성·슬랩/계면 모형 — **전부 없다.**
  이 논문은 **"총에너지 → 반응식 → 스칼라 서술자 → 도표"** 만으로 구성돼 있다. 그게 장점이자 한계다.

---

## 10. 비판 — 이 논문의 약한 곳 ★

1. **🔴 상한 게이트가 임의값이다.** *"we cannot quantify a precise value of −ΔH that would indicate an 'excess reactivity.' Upon screening, we select −ΔH of CaO as an upper limit."* — 계산도 근거도 없이 **CaO 를 골랐다**. 그런데 이 한 줄이 **s-block 전체(+Pb₂O)를 죽인다**(40→32). 문턱을 BaO(1.88)로 잡았으면 SrO·Li₂O·BaO 가 살아남고, MgO(1.15)로 잡았으면 CaO·SrO·Li₂O·BaO 가 다 죽는다. **컷 민감도 보고가 없다.**
2. **🔴 "평균" 전환전압으로 Li-손실을 판정한다 → 게이트가 관대하다.** 볼록포 구성상 **첫 리튬화 평탄부 ≥ 평균 전압**이다. 따라서 `V(MₓF) ≤ 3.0` 을 통과한 물질 중 일부는 **실제로는 3 V 위에서 이미 Li 를 먹기 시작**한다. 논문도 "중간 삼원상·삽입 경로를 무시했다"고 자인하지만, **그 방향(과소평가)까지는 말하지 않는다.**
3. **🟠 하한 게이트는 양극 의존인데 스칼라로 고정됐다.** Table 2 가 LiMnO₂ 만 **−0.65**(다른 양극의 2배)임을 보여주고 본문도 인정하는데, **스크리닝은 0.30 하나로** 돌린다. LiMnO₂ 용 코팅 목록은 따로 나와야 했다.
4. **🟠 산물이 *가정*이다.** 코팅 반응(Eq 4·7·8·15)의 산물은 hull 로 뽑은 게 아니라 "실험 관찰에 맞춰" 정한 것이다. **양극 반응(Table 2)에만 GCLP 를 쓴 비대칭**이 특히 아프다 — 같은 도구를 코팅 쪽에도 돌렸다면 옥시불화물·삼원상이 튀어나왔을 것이고, 저자도 §3.5 에서 그 가능성을 인정한다.
5. **🟠 "생성물이 고체인가" 검사가 *사후 수작업*이다.** SiF₄·BF₃·PF₅·NbF₅·TaF₅ 제거는 **스크린 안의 규칙이 아니라 저자의 화학 지식**이다. 그래서 **재현 불가**하고 자동화되지 않는다(그 값을 DB 에서 못 가져왔다는 뜻). 정작 이게 논문의 가장 좋은 통찰인데 **틀 밖에 있다.**
6. **🟠 Sc 의 내부 긴장.** 본문 최고 신규 추천(Sc₂O₃)은 **두 번째 기전(LiF-scavenging)을 못 쓴다**(Li₃ScF₆ = **+0.018 eV**, 불안정). 논문은 §3.4 후보 목록에서 Sc 를 조용히 빼지만 **"우리 최고 추천은 기전 하나를 못 쓴다"고 문장화하지 않는다.**
7. **🟠 H₂O 재생산이 계산에 안 들어간다.** Eq 4 가 **½H₂O 를 내놓고**, 그 물이 Eq 2 로 **2HF 를 만든다**. 즉 "HF 포획"은 부분적으로 자기무효화다. 본문이 §3.5 에서 한 문단 언급하고 끝 — **정량화도, 게이트 반영도 없다.**
8. **🟠 순위가 Ω_V/Ω_G 가중치에 민감**한데 **"똑같이 중요하다고 가정"** 한 줄로 넘어간다(Fig. 6). 부피 곡선이 톱니라(Cr³⁺·Hf⁴⁺ 급등, Sc³⁺·Ca²⁺ 급락) 가중치를 6:4 만 바꿔도 상위 10 순서가 흔들린다.
9. **🟡 figure-read 관찰**: `Fig. 2` 의 DFT–실험 편차가 **화학군별로 한쪽에 몰린다**(무거운 p-block 양이온이 체계적으로 DFT 더 발열). MAE 0.157 을 "무작위 오차"로 읽으면 안 되는데 본문은 그렇게 읽는다.
10. **🟡 내부 열거 불일치(경미)**: Eq 14 의 예외로 본문이 든 것은 **s-block 6종(Rb·Cs·K·Sr·Na·Ba)** 인데, Table S1 로 계산하면 **Pb₂O(Pb⁺, −ΔH 2.52)** 도 조건을 만족한다(`Fig. 4` 의 예상 좌표 (2.14, 1.32)에 마커는 안 보인다 — figure-read). 결론엔 무영향.
11. **🟡 액체상·용매화 전면 부재**: HF 는 전해질 안에서 **용매화**돼 있는데 고립 분자로 다룬다. 다행히 **순위**는 이에 독립이지만(Eq 5 상쇄), **절대값·하한 문턱의 물리적 해석**은 영향을 받는다.
12. **🟡 자체 실험 0**: 모든 검증이 **문헌 실험의 순위 재현**이다. 게다가 인용된 두 실험(Kim 2003 vs Myung 2007)이 **ZrO₂ vs Al₂O₃ 순서에서 서로 충돌**한다 — 저자는 "다른 요인(양극·형상·두께)"으로 넘기는데, 그러면 **틀의 분해능이 그 차이보다 크다**는 뜻이기도 하다.

---

## 11. 적용 인사이트 (우리 캠페인에 어떻게 쓰나)

1. **🔑 "생성물 물리상태" 열을 우리 계면 표에 추가한다.** `interface_reactivity`(그리고 cascade 계면 축)의 산물 목록에 **기체/저융점 상이 있으면 표시**. 근거는 두 겹 — Aykol 의 SiO₂/B₂O₃/P₂O₅ 실패 사례(**열역학이 맞아도 보호가 안 된 이유**)와 [Zuo] DEMS 의 **SO₂ 실측**. 계산 비용 0(기존 반응식에서 파싱).
2. **🔑 "가역 Li 손실" 열도 같이 뽑는다.** 우리 최악반응식이 이미 Li 화합물 산물을 준다(`0.5155 Li₂S + 0.2577 Li₃PO₄ …`) → **Li 소모 몰수/반응원자당**을 집계하면 Aykol 의 4번째 속성을 **추가 계산 없이** 재현한다. 도판트 간 *"계면이 Li 를 얼마나 삼키나"* 순위가 새로 생긴다.
3. **🔑 정확도 선언 관행을 가져온다.** Aykol 은 *"우리 전압은 ±0.20 V"*, *"MAE 0.125 vs 실험 CSU 0.055"* 를 **본문 표로 선언**한다. 우리는 ESW onset 2.256 V 를 자릿수까지 쓰면서 **자체 정확도 선언이 없다.** 문헌 대조표(축 B)의 "0.1–0.5 V 차를 실차이로 읽지 말 것" 주석을 **숫자화된 선언**으로 승격시킬 근거로 삼을 만하다.
4. **설계도표(Fig. 5) 양식을 cascade 결과 표현에 시험한다.** 축 4개(σ 프록시 · ESW onset · E_VRH · gap)를 거울 배치하고 **성질 사각형**을 그리면, "이 도판트는 저 도판트에 모든 축에서 진다"는 **지배관계**가 한눈에 나온다 — 현재의 종합 점수 순위보다 **가중치 임의성이 없다**(§10-8 의 약점을 우리가 피하는 방법).
5. **Sc 교훈 — "우리 챔피언이 못 쓰는 기전"을 명시적으로 검사한다.** Aykol 의 Sc₂O₃ 는 기전 ①은 최고, 기전 ②는 불가인데 본문이 그걸 안 쓴다. 우리 cascade 챔피언도 **축별로 어디서 지는지** 를 digest/원고에 한 줄씩 박아 두는 편이 낫다.
6. **계보 문장 확보**: "코팅 설계를 열역학 서술자로 형식화한 것이 2014(액체·HF), SSB 로 번역한 것이 2019(고체·양극/SE), 우리는 그 게이트 문법을 **한 host 의 도판트 축**으로 옮긴 것" — 원고 서론의 3단 문장으로 바로 쓸 수 있다.

## 12. 인용 가능 문장 (초안 — 영문/국문)

- "Aykol *et al.* reduced the cathode-coating problem to four thermodynamic descriptors — HF-scavenging enthalpy, volumetric and gravimetric scavenging capacity, and cyclable-Li loss — and screened 81 binary oxide/fluoride pairs, recovering the known effective coatings (Al₂O₃, MgO, TiO₂, ZrO₂) and predicting trivalent d-block oxides (Sc₂O₃, Ti₂O₃, V₂O₃, Cr₂O₃, Mn₂O₃, Y₂O₃)."
- "HF-scavenging protects only when the scavenging product is a solid at operating temperature: SiO₂, B₂O₃ and P₂O₅ scavenge HF thermodynamically but yield gaseous SiF₄, BF₃ and PF₅, and P₂O₅ even regenerates HF." ⭐ *(우리 계면 산물 해석에 직접 인용 가능한 유일한 문장)*
- "Because fluorides lithiate ≈1.0–1.5 V above their parent oxides, a coating's Li-loss gate must be applied to the *evolved* fluoride phase rather than to the as-deposited oxide."
- "DFT reaction enthalpies for these compounds (MAE 0.125 eV HF⁻¹) are comparable to the combined standard uncertainty of the experimental thermochemical data themselves (0.055 eV HF⁻¹); DFT+U changed the MAE by only 0.008 eV HF⁻¹."
- 국문(발표용): "코팅이 듣는 이유를 '**HF 를 양극보다 먼저 먹고, 그 대가로 가역 Li 는 안 먹는다**'는 두 부등식으로 환원한 논문이다. 우리 계엔 HF 가 없지만, **'반응 산물이 안정한 고체여야 보호막이 된다'** 는 조건은 고체 계면에도 그대로 살아 있다."

## 13. 주의 / 한계 (인용 규율) ⛔

- ⛔ **이 논문의 수치는 전부 소환값(summoned)** 이다. **OQMD·0 K·닫힌계·eV per HF** 라는 조건을 떼고 우리 표에 넣지 않는다.
- ⛔ **"Aykol 이 grand-potential ESW 를 했다"고 쓰지 않는다.** 안 했다. μ 를 열지 않는다(§6b).
  digest 머리의 `methods: … ESW` 태그는 **"전압 게이트라는 같은 과(科)"** 라는 뜻이고, 계산 방식이 같다는 뜻이 **아니다.**
- ⛔ **"Aykol 도 B₂O₃ 를 버렸다"를 우리 B₂O₃ 논거로 쓰지 않는다** — 사유(BF₃ 기체)가 우리 계에 존재하지 않는다(§7d).
- ⛔ **Aykol 2016 값과 2014 값을 한 표에 섞지 않는다** — 부호도 크기도 다르다(Al₂O₃ +0.76 ↔ −0.380), 이유는 본문 미보유로 미상(§6d).
- ⚠ **Aykol 2016 에 대한 모든 서술은 SI CSV 만 근거**다. 본문 주장으로 인용 금지.
- ⚠ **#4–8(Nolan·Honrao·리뷰 2편)은 읽지 않았다.** §6a 표의 성격 서술은 제목 기준 자리표시.
- ⚠ 실험 검증은 **전부 남의 실험의 순위 재현**이고, 그 실험 둘이 서로 충돌한다(ZrO₂ vs Al₂O₃).
- ⚠ Fig. 5 위 두 패널은 **y 가 0 에서 시작**해 −ΔH 가 음수인 10종이 안 보인다 — "81종이 다 보인다"로 읽지 말 것.

## 14. 기법 용어 미니사전

| 용어 | 한 줄 뜻 | 이 논문에서 |
|---|---|---|
| **HF-scavenging** | 코팅이 전해질의 HF 를 대신 먹고 불화물로 바뀌는 것 | 주 보호기전 가설. `MₓO₁⸝₂ + HF → MₓF + ½H₂O` |
| **LiF-scavenging** | 이미 석출된 LiF 를 불화물이 흡수해 삼원 Li–M–F 로 치우는 것 | 이 논문이 **새로 제안**한 2차 기전 |
| **전환반응 (conversion)** | 삽입이 아니라 화합물을 **금속 + Li 화합물로 쪼개며** Li 를 받는 반응 | `MₓF + Li → xM + LiF`. 느리고 분극이 크다 |
| **평균 전환전압** | 전환 전 구간을 한 단계로 본 평균 전압 `V = −ΔH/ne` | Li-손실 게이트의 판정량. **개시 전압보다 낮다** |
| **GCLP** | grand canonical linear programming — 주어진 조성에서 **자유에너지 최소 상집합**을 선형계획으로 찾는 것 | Table 2 양극+HF 산물 결정. pymatgen `PhaseDiagram` 의 사촌 |
| **CSU** | combined standard uncertainty — 여러 실험값을 선형결합할 때 **전파된 불확도** `(Σcᵢ²uᵢ²)^½` | DFT MAE 를 **이것과** 비교해 판정 |
| **MAE** | 평균절대오차 `(1/n)Σ&#124;ΔH_exp − ΔH_calc&#124;` | 0.125 eV/HF (전체) |
| **Ω_V / Ω_G** | 부피·질량당 HF 포획 용량 | Ω_V↑ = 더 얇게 발라도 된다 = Li⁺ 장벽이 얇다 |
| **성질 사각형** | 다축 도표에서 한 물질의 점들을 이어 만든 직사각형. **안에 든 물질은 전부 열등** | `Fig. 5` 의 읽는 법 |
| **OQMD** | Wolverton 그룹의 DFT 총에너지 DB (Materials Project 의 경쟁 DB) | 이 논문의 계산 프레임 |
| **HHI** | Herfindahl–Hirschman Index — 원소 **공급 집중도/위험** 지수 | 2014 엔 없다. **2016 에서 추가**(§6d) |

---

## 15. 재현 로그 — SI Table S1 81행 전수 재입력 (2026-09-11) ★

> **왜 했나**: 논문이 게이트 문턱을 글로 적었지만 통과 목록을 안 준다. 우리 cascade 규율(*"깔때기 문턱은 부등호 방향과 유효자리까지 적어야 재현된다"*, [Kim26HTS] 행)을 이 논문에 적용해 봤다.
> **어떻게**: SI Table S1 의 81행 × 4열(−ΔH, V(MₓF), Ω_G, Ω_V)을 PDF 텍스트에서 전수 재입력 → 게이트를 그대로 적용.

**판정 — 논문의 세 숫자가 정확히 재현된다.**

| 단계 | 규칙 | 재현 결과 | 논문 |
|---|---|---|---|
| 시작 | Table S1 행 수 | **81**(s 10 · p 25 · 3d 21 · 4d 15 · 5d 10) | 81 ✅ |
| 게이트 1+2 | `−ΔH ≥ 0.30` **and** `V(MₓF) ≤ 3.0` | **40** | *"40 materials passed"* ✅ |
| 게이트 3 | `+ −ΔH ≤ 1.50`(CaO 상한, **경계 포함**) | 32 (제거된 8 = BaO·SrO·Li₂O·Na₂O·K₂O·Rb₂O·Cs₂O **+ Pb₂O**) | 본문은 *"high … s-block oxides"* 라고만 — **Pb₂O 는 p-block** |
| 게이트 4 | 기체/저융점 불화물 제거 | 32 − **5** = **27**. 제거된 5종이 유일하게 가능한 조합 = **SiO₂**(SiF₄ 기체) · **Nb₂O₅ · Nb₄O₅**(NbF₅ mp<100 °C) · **Ta₂O₅**(TaF₅ mp<100 °C) · **Sb₂O₃**(SbF₃ — 본문 미명시, 소거법으로 확정) | *"obtain 27 HF-scavenger coating candidates"* ✅ |
| Fig. 6 순서 | 평균 정규화 포획능(BeO 기준) 내림차순 | **27종 순서 완전 일치**(Zr⁴⁺/Ga³⁺ 한 쌍만 0.583 vs 0.586 으로 사실상 동률 → 반올림 차) | ✅ |

<sub>\* B₂O₃ 는 −ΔH 0.28 로 **게이트 1 에서 이미 탈락**(40 에 없다). 본문이 B₂O₃ 를 "기체 불화물" 사례로 드는 것은 스크린 단계가 아니라 **검증 절(3.3.3)** 에서다.</sub>

**논문에 없어서 복원한 것** (Eq 14 사용, `V(oxide) = V(MₓF) − 1.70 + (−ΔH)`):
- **V(oxide) > 3.0 V 는 PtO₃(3.65) 단 하나** → `Fig. 4` 에서 x>3 마커가 하나뿐인 것과 일치 ✅
- **V(oxide) < 0 은 CaO(−0.23)·Sc₂O₃(−0.21)** 둘
- **V(MₓF) − V(oxide) 평균 1.16 V · 중앙값 1.30 V** → 본문 *"1.0 to 1.5 V"* 와 정합 ✅ (최대 +2.86 Pd₂O · 최소 **−0.82 Pb₂O**)
- **V(MₓF) > 3.0 이 31종(38 %)** — 논문이 숫자로 안 적는 값
- **−ΔH < 0(HF 를 아예 안 먹는) 10종**: PdO·Pd₂O·IrO₂·PtO₂·RuO₂·Re₂O₇·Au₂O₃·Ag₃O₄·Br₂O₃·P₂O₃

**이번 회차 스코프 밖**: Fig. 1–3 의 *실험값* 좌표는 개별 재입력 안 함(Table S1 은 DFT 값만 싣는다) · Table 3 은 텍스트 전사만 하고 산물 hull 재계산은 안 함 · Aykol 2016 SI CSV 는 열 이름·8행 대조까지만.
