Repository: yonghoon7153-source/DFT-MLIP-Script-Generator

# Yonghoon-DEM-DFT — mid-Ni NCA721 formation 연구 위키 + 대시보드 (브랜치 `claude/midni-formation-wiki`)

sulfide 기반 all-solid-state battery 에서 **NCA721 (mid-Ni) 양극의 formation(pre-conditioning) 충전 cut-off** 가 장기 사이클
성능과 열화 메커니즘(CEI 형성 · LPSCl 산화 분해 · lattice oxygen 관여 · 계면 contact loss)에 주는 영향을 연구하는 저장소.
**mothership LLM Wiki**(논문 노트·메커니즘·프로토콜·DOE·비교)와, 그 위키를 읽고 논문을 비교하고 대화하는 **로컬 대시보드**,
그리고 **셀 데이터 모듈(prototype)** 로 이루어진다. 논문은 `/paper` 논문 에이전트가 DOI 로 중복을 걸러 봉인 digest + 구조화 노트로 흡수한다.

> 다른 브랜치(DEM/MPM · 열화 degeneracy · Li2S 위키 · argyrodite ML …)는 별개 프로젝트다 — `BRANCHES.md`.

File: litdb/papers/liu2026_planar_li_deposition_dissolution_enable_practical.md
<!-- 🌱 research-agent 가 만든 **뼈대**다.  실물(PDF·SI)을 읽고 채워야 digest 가 된다.
     깊이 기준 = litdb/papers/_TEMPLATE.md · 실제 사례 = bazzoun2026_dem_fem_rnm_ionic.md.
     ⛔ `⏳ 문서 대기` 가 하나라도 남아 있으면 이 카드를 **인용하지 않는다**. -->
# Planar Li deposition and dissolution enable practical anode-free pouch cells — Lei Liu (Nature 2026)

> slug `liu2026_planar_li_deposition_dissolution_enable_practical` · DOI `10.1038/s41586-026-10402-0` · type `⏳ 문서 대기 (exp|DFT|AIMD|MLIP|DEM|MPM|FEM|mixed)`
> · PDF `⏳ 미확보` · digested `2026-09-03` · status `🌱 skeleton (문서 대기)`
> · evidence_level `snippet`  ← 2026-09-09 정정: PDF `⏳ 미확보` 인데 `fulltext` 로 찍혀 있었다.
>   (CLAUDE.md — 전문이 없으면 snippet/title. 그대로 두면 나중에 들어오는 진짜 초록 분석이
>    충돌 규칙 `fulltext > abstract > snippet > title` 에서 이 빈 카드에 진다.)
> · IF `48.5` · tier `A` · relevance `0.55`

## 0. 왜 이 카드가 열렸나 (research-agent 판정)
Nature(IF 48.5)라 IF 순위 최상위지만, 액체 전해질 anode-free 논문이라 내 키워드 'anode-less assb'와는 시스템이 다르다. 그래도 '평면 석출을 만드는 계면 조건(SEI 균질성·기계적 유연성)'은 전고체 anode-free에서도 같은 설계 변수이므로, 배경·논리 인용용 Tier A로 유지하되 관련도는 0.55로 낮춰 잡는다.

## 1. 한 줄 요약
Liu et al.(Westlake Univ.)은 LiDFOB/NDFA 기반 'crossover-coupled' 전해질로 8 nm 두께의 균질한 B–F 고분자계 SEI를 만들어 Cu‖NCM811 anode-free 파우치셀(5.6 mAh cm⁻², 2.7 Ah)에서 Li의 2차원 평면 석출·용해를 구현했고 508 Wh kg⁻¹·100 % DOD 100 사이클(80 % 유지)을 보고했다.

## 2. 메타
| 저자 | 저널/년 | DOI | 조성·계 | 연구유형 |
|---|---|---|---|---|
| Lei Liu, Yuxuan Xiang, Xingyu Lu, Jianhui Wang | Nature 2026 | 10.1038/s41586-026-10402-0 | ⏳ 문서 대기 | ⏳ 문서 대기 |

## 3. 핵심 물성 (수치) ★ 실물 필요
> ⛔ 초록만으로 채우지 말 것.  단위·조건 없는 값은 우리 db 와 **같은 표에 놓을 수 없다**.
| 물성 | 값 | 조건 | 비고 |
|---|---|---|---|
| ⏳ 문서 대기 |  |  |  |

## 4. 방법 ★ 실물 필요
- **code / version**: ⏳ 문서 대기
- **축 A(DEM/MPM/복셀)**: 접촉모델·강성·마찰·압축압력·입경분포·셀·복셀 크기 —
- **축 B(DFT/MLIP)**: functional·vdW·pseudo/PAW·k-points·ecut·supercell·U·MLIP 학습셋 —
- **축 C(실험)**: 셀 구성·면적용량·온도·율·EIS 조건·등가회로 —
- **무질서·상태 선택 규칙**(있으면):
- **특이사항**:

## 5. Figure set ★ 실물 필요
| Fig | 내용 | 우리가 참고할 점 |
|---|---|---|
| ⏳ 문서 대기 |  |  |

## 6. Post-processing ★ 실물 필요
- **무엇**: (NEB / BVSE / COHP / TauFactor / Kirchhoff / Heckel / CNLS fit …)
- **도구**:
- **수치화·플롯 방식**:

## 7. 우리 대비 ★ 실물 필요 — 이 카드의 값어치는 여기서 나온다
- **어느 축인가**: (A: DEM/MPM/복셀 · B: DFT/MLIP · C: 실험 EIS · none)
- **우리 확보값과의 일치/충돌**: → `db/properties/canonical_registry.json`(축 B) ·
  `docs/db/section7_10case_sweep.csv`(축 A) 와 대조
- **인용 포인트**: (축 A = `main.tex` 절 이름 / 축 B = `kb/` 카드 또는 `db/properties/` 항목)
- **비판 포인트**: (보고량 정의가 있는가 · 상태 선택 규칙이 있는가 · 수렴을 보였는가 ·
  DEM↔MPM 을 서로 보정했는가[frame[4] 위반] · DOS-threshold 갭 · 단일시드 σ 비)

## 8. research-agent 초록 판정 (실물 판독으로 대체될 것)
- SEI의 micro-heterogeneity와 기계적 취약성이 Li 석출·용해 불균일의 근원이라는 진단에서 출발해, 전해질 설계로 SEI 자체를 균질화했다.
- 1.6 M LiDFOB in NDFA 전해질에서 라디칼 종이 음극(3.9 V)에서 양극(4.2 V)보다 먼저 생성되는 위치 의존 계면 반응이 일어나, B–F 기반 고분자가 풍부한 'self-adaptive mesh-film' SEI(두께 8 nm, sub-nm 균질도)가 형성됐다.
- Cu‖NCM811 anode-free 파우치셀에서 5.6 mAh cm⁻², 2.7 Ah, 508 Wh kg⁻¹(1,668 Wh L⁻¹); 100 % DOD 100 사이클, 80 % DOD 250 사이클에서 80 % 용량 유지.
- 출력 2,650 W kg⁻¹(96 Wh kg⁻¹ 기준), 작동 온도 −40~100 °C.
- cryo-FIB-SEM/cryo-TEM, in situ EPR, 고체/액체 NMR로 SEI 구조와 라디칼 형성을 추적했다 — 계산(DFT/MD)은 사용하지 않았다.

## 9. 남은 일
- [ ] PDF·SI 확보 → §3–§7 채우기
- [ ] `status` 를 `✅` 로, `evidence_level` 을 `fulltext` 로
- [ ] `INDEX.md`(argyrodite SE 축) 또는 `INDEX_DEM.md`(DEM 축)에 **손으로** 등재

File: litdb/papers/ou2026_microstructural_multiscale_fast_ion_transport.md (part 1 of 2)
# Microstructural insights into fast ion transport in solid electrolytes via multiscale modeling — Ou et al. (Nat. Commun. 2026)

> slug `ou2026_microstructural_multiscale_fast_ion_transport` · DOI `10.1038/s41467-026-76216-w` · type `MLIP (MTP-MD) + DFT/AIMD + FEM · 실험 0` · PDF `015f7088-88._Microstructural…pdf` (+SI `50b1a876-41467_2026_76216_MOESM1_ESM.pdf`, Source Data `9a8bc60a-…MOESM3_ESM.xlsx`) · digested `2026-09-09` · status ✅
> **저자**: Yongliang Ou¹²*, Lena Scholz³*, Sanath Keshav³, Yuji Ikeda¹, Marvin Kraft⁴⁵, Sergiy Divinski⁶, Rafael Gómez-Bombarelli², Wolfgang G. Zeier⁴⁵, Felix Fritzen³*, Blazej Grabowski¹* — ¹U. Stuttgart IMW · ²MIT DMSE · ³U. Stuttgart 응용역학 · ⁴U. Münster 무기분석화학 · ⁵FZ Jülich IMD-4 헬름홀츠 뮌스터 · ⁶U. Münster 재료물리
> **서지**: *Nature Communications* **17**, 8726 (2026) · 접수 2026-01-09 / 수락 2026-07-22 · OA CC BY 4.0 · 본문 13 pp + SI 32 pp(Note 1–6 · Fig S1–S22 · Table S1–S4) + Source Data xlsx(22 시트)
> **데이터**: DaRUS `10.18419/DARUS-5959` (DFT/MD 입력·훈련셋·fitted MTP·연속체 기하·전장해) · 코드도 같은 저장소

> elements: Br Cl I Li P S
> methods: DFT, AIMD, MD, MLIP, MSD, arrhenius, VASP, functional, pseudo, kpoint

> ✅ **저자 배포 자료까지 반영 (2026-09-09)**. 이 digest 가 실제로 읽은 것:
> ① 본문 PDF ② SI PDF ③ **Source Data xlsx (22 시트 전수)** ④ **`Codes.zip` 텍스트 추출본**
> (`.py` 33 · `.job` 21 · `.sh` 7 · `.cfg` 4 · `.csv` 6 · `.txt` 11) ⑤ **`Figures.zip` 텍스트 추출본**
> (**TikZ/pgfplots `.tex` 66** + **`.ipynb` 12** — 그림 좌표가 소스에 그대로 있어 눈금 판독 불필요)
> ⑥ **`PolycrystalDiffusion-main.zip` 전체**(연속체 솔버 본체, LGPL-3.0).
> **표기 규약**: `그림 소스 실측` = TikZ/notebook 에서 읽은 정확값 · `repo 실측` = 코드에서 읽은 것 ·
> `digest 계산 (원논문 미보고)` = 내가 계산 · `figure-read ≈` = 렌더 이미지 눈금 판독(소스가 없을 때만).
>
> 🔴 **여전히 미확보**: 연속체 전장해 `.h5`(295 MB) · **VASP `OUTCAR`/`INCAR`/`POTCAR`** ·
> **fitted `.mtp` 체크포인트**(확장자가 slim 필터에 없음) · LAMMPS 입력 `lammps_input`·`lammps_input_relax`
> (확장자 없는 파일이라 미포함) · `Figures/FigureS17/diff_ana/` 의 `data.out`·`data.relaxed.300` 원자구조
> (⚠ 단 그 구조들의 **원자수·셀 치수는 notebook 출력에 인쇄돼 있어 회수했다** — §10-③).
>
> 🔑 **코드·그림소스가 본문을 정정한 건이 8건**이다 → **§10** 을 먼저 읽는 것을 권한다.

---

## 0. 이 digest 를 읽는 법 — **우리 세 축에 동시에 걸리는 편**

이 논문은 겉으로는 "입계(GB) 논문"이지만, 우리 입장에서는 **세 갈래로 동시에 걸린다.**

| 축 | 이 논문이 주는 것 | 우리 쪽 대응 |
|---|---|---|
| **A · modified Nernst–Einstein** | σ = Λ(ze)²D/k_BT 의 **Λ 실측값 2개** (Cl·I) — 그리고 그 둘이 **7.3배 다르다** | 우리 σ 규약(NE, H_R=1 고정)의 외부 검증 겸 반례 |
| **B · 폐루프 능동학습** | **MTP 학습용 AL** (물질탐색 AL 이 아니다) · 라벨 절감 **5.4×** (우리 재계산) | §J-9 AL 축의 **네 번째 형식** — [Cho25AL]·[Ma25AL]·[Carrete23UQ] 와 나란히 |
| **C · 미세구조·입계** | **벌크 D → 다결정 D 로 가는 감쇠를 입도별로 정량화** | 우리한테 아예 없는 축. 우리 D 가 "벌크 상한"이라는 kb 문장에 **숫자를 준다** |

> 🔑 **가장 값나가는 한 줄**: 무질서 Li₆PS₅Cl 에서 **입계가 거시 D 를 깎는 양은 1 µm 입도에서 0.7 %,
> 100 nm 에서도 5.8 % 뿐**이다 (Source Data `FigureS20` 재계산). 즉 **우리 벌크 D 와 실험 σ 사이의
> 큰 격차는 입계 탓이 아니다** — 공극·접촉이다. 이건 우리 "벌크 상한" 주석의 방향을 바꾼다.

> ⚠ **문헌 수치는 전부 소환값**이다. 우리 `db/properties/canonical_registry.json` 값과 한 표에 섞지 않는다.
> 그림 눈금으로만 읽은 값은 **`figure-read ≈`**, 내가 Source Data 에서 계산한 값은 **`digest 계산 (원논문 미보고)`** 로 표시했다.

## 1. 한 줄 요약

**닫힌고리 능동학습으로 만든 경량 MTP** 로 5만 원자급 다결정 Li₆PS₅X(X=Cl,Br,I) MD 를 돌리고, 거기서 뽑은 벌크·입계 확산계수를 **유한요소 균질화**에 넣어 **µm 입도·µs 이상**의 거시 확산계수를 예측했다. 결론 셋: ① **음이온-질서 벌크의 확산장벽은 음이온 반경에 선형**(0.799 eV/Å, R²=0.998) ② **입계는 벌크가 느리면 뚫어 주고(Li₆PS₅I 59×) 빠르면 막는다(무질서 Li₆PS₅Cl 0.44×)** ③ 질서 Li₆PS₅I 의 **비-Arrhenius 거동(T_c ≈ 250 K)은 입계에서 온다.**

## 2. 메타

| 저자 | 저널/년 | DOI | 조성 | 연구유형 |
|---|---|---|---|---|
| Ou, Scholz, Keshav, Ikeda, Kraft, Divinski, Gómez-Bombarelli, Zeier, Fritzen, Grabowski | Nat. Commun. 17, 8726 (2026) | 10.1038/s41467-026-76216-w | Li₆PS₅Cl (음이온 무질서 0/25/50/75/100 %) · Li₆PS₅Br (0/50/100 %) · Li₆PS₅I (0/50/100 %) | **순수 계산** (DFT + AIMD + MTP-MLIP-MD + FEM). 실험은 전부 **문헌 소환** |

> **직계 선행연구 = ref 22 = Ou et al., *Phys. Rev. Mater.* **8**, 115407 (2024)** — 같은 저자의 Li₆PS₅Cl 벌크·GB MTP 논문. 이 논문의 **어닐-퀜치 프로토콜 · GB 폭 2.5 nm · 음이온 무질서 생성법 · Λ_Cl 값**이 전부 거기서 승계된다. ⚠ 우리는 그 편을 **미확보** — Λ_Cl 의 유래를 최종 확인하려면 필요하다(§9-A).
> **자매 방법론 논문 = ref 18 = Scholz, Ou, Grabowski, Fritzen, *Comput. Mater. Sci.* **260**, 114172 (2025)** — collapsed-interface FE 기법 원전.

## 3. 핵심 물성 (수치) — 전부 계산값, 소환값 표기

### 3-a. Li 자기확산계수 D (300 K) — 본문 `Table 1` = SI `Table S4` 전문

| 계 | 무질서 % | D_bulk (10⁻⁷ cm²/s) | D_GB (10⁻⁷ cm²/s) | D_GB/D_bulk | f_bulk (Hz) | f_GB (Hz) | f_exp [Shotwell] |
|---|---|---|---|---|---|---|---|
| **Li₆PS₅Cl** | 0 | 0.010 | 0.092 | **8.79 ↑** | 8.61×10⁶ | 7.57×10⁷ | — |
| | 25 | 2.153 | 0.401 | 0.19 ↓ | 1.77×10⁹ | 3.30×10⁸ | — |
| | **50** | **2.184** | **0.959** | **0.44 ↓** | 1.80×10⁹ | 7.90×10⁸ | **2.50×10⁷** |
| | 75 | 1.808 | 0.690 | 0.38 ↓ | 1.49×10⁹ | 5.68×10⁸ | — |
| | 100 | 0.048 | 0.136 | 2.85 ↑ | 3.92×10⁷ | 1.12×10⁸ | — |
| **Li₆PS₅Br** | 0 | 3.9×10⁻⁴ | 0.025 | **64.06 ↑** | 3.19×10⁵ | 2.04×10⁷ | — |
| | 50 | 1.522 | 0.436 | 0.29 ↓ | 1.25×10⁹ | 3.57×10⁸ | **1.37×10⁷** |
| | 100 | 0.053 | — | — | 4.38×10⁷ | — | — |
| **Li₆PS₅I** | **0** | **6.2×10⁻⁷** | **3.7×10⁻⁵** | **59.25 ↑** | 5.05×10² | 2.99×10⁴ | **1.27×10⁵** |
| | 50 | 1.817 | 0.724 | 0.40 ↓ | 1.48×10⁹ | 5.88×10⁸ | — |
| | 100 | 4.1×10⁻³ | — | — | 3.31×10⁶ | — | — |

> **실험 무질서도(Shotwell, ref 30 소환)**: Li₆PS₅Cl ≈ **23 %** · Li₆PS₅Br ≈ **15 %** · Li₆PS₅I **< 5 %**.
> ⇒ 실제 시료는 표의 25 % 행(Cl)·0–50 % 사이(Br)·0 % 행(I) 에 해당한다.
> 🔑 **Br 0 % 행의 `64.06 ↑` 은 본문 `Table 1` 에 없다** (본문 표는 Br 을 50 % 만 싣는다). SI `Table S4` 에만 있다.

### 3-b. 확산장벽 Ea — Source Data `FigureS18c`/`FigureS19` 전값

**Li₆PS₅Cl, 무질서 의존 (Fig. 3b · 그림에서만 보이던 값의 정확한 수치)**

| 무질서 % | 0 | 25 | 50 | 75 | 100 |
|---|---|---|---|---|---|
| **bulk (eV)** | **0.3843** | **0.1985** | 0.2162 | 0.2158 | 0.3407 |
| **GB (eV)** | 0.3221 | 0.2735 | 0.2352 | 0.2506 | 0.3149 |
| **GB − bulk (meV)** | **−62.2** | **+75.0** | **+18.9** | **+34.8** | **−25.7** |

**할라이드 의존 (Fig. 3f · SI Fig. S19)**

| X (반경 Å) | Cl⁻ (1.81) | Br⁻ (1.96) | I⁻ (2.20) |
|---|---|---|---|
| **질서 bulk (eV)** | 0.3843 | 0.4912 | **0.6940** |
| **질서 GB (eV)** | 0.3221 | 0.3449 | 0.5891 |
| **50 % 무질서 bulk** | 0.2162 | 0.2243 | 0.2167 |
| **50 % 무질서 GB** | 0.2352 | 0.2392 | 0.2450 |
| **exp EIS [Shotwell]** | 0.344 ± 0.026 | 0.357 ± 0.008 | 0.474 ± 0.014 |
| **exp EIS [Kraft]** | 0.451 ± 0.023 | 0.303 ± 0.007 | 0.383 ± 0.026 |
| **exp NMR [Adeli]** (Cl, ~57 % 무질서) | 0.348 (figure-read ≈) | — | — |
| **exp NMR [Schlenker]** (Cl) | 0.281 (figure-read ≈) | — | — |
| **exp QENS [Ding]** (Cl) | 0.112 (figure-read ≈) | — | — |

### 3-c. GB 형성에너지 · GB 확산계수

**⭐ 아래는 전부 `Figures/Figure2/*/plot.tex` 의 TikZ 좌표 = 그림 소스 실측 (눈금 판독 아님).**
단일 GB 는 **43개가 아니라 38개**다 (tilt[110], 0–180°).

| 양 | 값 | 조건 |
|---|---|---|
| **Σ3(109.47°) GB 에너지** | **대형셀 MLP 3.4888** / MLP 소형셀 **4.43195 ± 1.995** / **DFT 소형셀 4.4294** | 0 K, Li₆PS₅Cl tilt[110] |
| **Σ3(70.53°)** | 대형 **5.9247** / MLP 소형 **9.5136 ± 1.519** / **DFT 소형 9.1446** | 🔴 대형/소형 **1.61×** |
| **Σ9(38.94° / 141.06°)** | 대형 **15.4447 / 15.5126** / MLP 소형 **24.3760** / **DFT 소형 24.5478** | 🔴 대형/소형 **1.58×** |
| Σ11(50.48° / 129.52°) | 대형 14.0929 / 15.4197 | — |
| Σ99(11.54° / 168.46°) | 대형 19.2169 / **23.1428**(최대) | — |
| 일반 GB 36점 (Σ3 2개 제외) | **12.641 – 23.143 meV Å⁻²** | 본문 "12 to 24" ✓ |
| 다결정 평균 GB 에너지 (Cl) | **14.164** | Source Data `FigureS18a` |
| 다결정 평균 GB 에너지 (Br / I) | **21.193 / 26.322** | 〃 · 반경 선형 R²=0.951 |
| 산화물(LLZO) GB 에너지 소환 | 25–56 meV Å⁻² (ref 23) | **황화물이 2–4× 낮다** = GB 가 흔하게 생긴다 |
| **D_GB∥ (600 K, 38종, 질서 Cl)** | **23.1305 – 69.0168**, 평균 **48.627** ×10⁻⁷ cm²/s | 최소 = Σ3(109.47°) |
| **D_GB⊥** | **20.0639 – 59.3207**, 평균 **42.641** | 최소 = Σ3(109.47°) |
| **이방성** | 평균비 **0.8769** · GB별 비의 평균 **0.8799** | 본문 "≈0.87" ✓ **정확 확인** |
| D_bulk (600 K, 질서 Cl) | **17.2352 ×10⁻⁷ cm²/s** | Source Data + 연속체 CSV |
| `Fig. 2b` 검은 수평선 ("다결정 평균") | **46.6761** | 그림 소스 실측 |
| **FE 입력으로 쓴 다결정 평균 D_GB** | **44.42489** | Source Data `FigureS20` + `027_simulations_*.csv` |

> 🔴 **두 "다결정 평균"이 5 % 다르다.** `Fig. 2b` 의 검은 선 46.676 은 **38개 단일 GB 의 등방평균
> (2D∥+D⊥)/3 = 46.631 과 0.1 % 안에서 같다** — 즉 그 선은 사실상 *단일 GB 집합의 평균*이다.
> 반면 FE 에 실제로 들어간 값은 **44.425**(다결정 모형에서 뽑은 값)다. 캡션은 둘을 구분하지 않는다.
> ⇒ **인용할 땐 44.425(FE 입력) 를 쓴다.** D_GB/D_bulk = 44.425/17.235 = **2.58×** (본문 "약 3배").

### 3-d. 거시 전도도 (modified NE 변환 후) — `Fig. 4c`

| 항목 | 값 | 비고 |
|---|---|---|
| σ 예측 (50 % 무질서 LPSCl, 300 K, **입도 → ∞**) | **29.47 mS/cm** | Source Data `Figure4c` |
| σ 예측 (d = 1 µm) | **29.30 mS/cm** | 〃 |
| σ 예측 (d ≈ 5.9 nm) | 16.75 mS/cm | 〃 |
| **exp QENS [Korjus]** (d ≈ 491 nm) | **31.01 mS/cm** | 예측/실험 = **1.07** ⇒ 거의 정확 |
| **exp EIS 16점** [Buchberger·Randrema·Arnold·Yu·Boulineau] | 최대 **4.73** · 중앙값 **0.77** · 최소 0.029 mS/cm | 예측/최대 = **6.2×** · 예측/중앙값 = **38×** |

### 3-e. 격자상수 — 🔴 **본문값과 배포 구조가 안 맞는다**

| | Li₆PS₅Cl | Li₆PS₅Br | Li₆PS₅I |
|---|---|---|---|
| **본문 Methods "relaxed lattice constant"** | **10.28** Å | 10.31 | 10.35 |
| **배포 구조에서 역산 (repo 실측)** | **≈ 10.042 Å** | n/a | n/a |
| cage 간 점프거리 l (Å) | 2.70 (Ding, ref 69 소환) | 2.71 (a 로 선형 스케일) | 2.72 |

**역산 근거** (`Figures/FigureS17/diff_ana/data/diffusion ana.ipynb` 출력):
`poly_bulk/data.out` = `Atoms(symbols='Cl4000Li24000P4000S20000', cell=[100.4388, 100.4398, 100.3937])`
= **52 000 원자 = 4 000 f.u. = 재래단위포(52원자) 10×10×10 완전 초격자** ⇒ **a = 100.4388/10 = 10.0439 Å**
(부피 기준 1 012.7 Å³/cell → a = 10.0421 Å). 바이크리스털도 같은 등급이다:
Σ5 셀 16 380 원자 / 부피 → a = 10.093 · Σ3(2) 17 472 원자 → a = 10.013 Å.

> 🔴 **본문 10.28 Å 과 배포 구조 10.04 Å 이 2.4 % 어긋난다.** 어느 쪽이 0 K DFT 이고 어느 쪽이
> MD 셀인지 논문이 밝히지 않으며, **확산계수가 실제로 계산된 셀은 10.04 Å 쪽**이다.
> ⇒ 우리 litdb [Adeli] 중성자 정련값 **a(Li₆PS₅Cl) = 9.8598 Å** 대비
> **배포 셀은 +1.9 %**(부피 +5.8 %) — vdW 없는 PBE 의 **평범한** 과대평가다.
> 본문 10.28 Å 을 그대로 믿으면 +4.3 % 라는 과장된 결론이 나온다. **§10-③ 참조.**
>
> ⚠ 그래도 남는 문제: Cl→I 로 본문 a 가 **0.07 Å (0.68 %)** 밖에 안 늘어나는데
> 그들 자신의 `Fig. 3d` Li–X RDF 첫 피크는 **+0.5 Å** 이동한다. 할라이드 치환이
> 격자로 전달되지 않고 국소에서만 흡수되는 구조다 (§14-②).

## 4. 계산 방법 ★ — 4겹 스택 (DFT → AIMD → MTP → MD → FEM)

### 4-a. DFT (라벨 생성용)
- **code**: VASP (ref 60–62) · **PAW** (ref 63)
- **functional**: **PBE** — ⛔ **vdW 보정 없음** (D3·optB88 등 언급 전무)
- **valence**: Li 1s²2s¹ · P 3s²3p³ · S 3s²3p⁴ · Cl 3s²3p⁵ · Br 4s²4p⁵ · I 5s²5p⁵
- **ecut**: 500 eV · 수렴 **10⁻³ eV / 시뮬레이션 셀** (셀당이지 원자당이 아니다 — 느슨한 편)
- **k-mesh**: AIMD 용 52원자 재래단위포 = Γ-중심 **2×2×2 (416 kp·atom)** · Gaussian smearing **0.03 eV**
  · **AL 로 뽑은 ~200원자 추출구조는 Γ-only**
- **DFT+U**: 없음 (해당 없음)

### 4-b. AIMD (초기 학습셋 생성 — **이것뿐이다**)
- Li₆PS₅X 재래단위포 **52 원자**, **1500 K**(≈ 융점 근처), Nosé–Hoover NVT, **Δt 2 fs**, Nosé 질량 3 u Å²
- 수 ps 짧게. **AIMD 는 벌크 단위포에만 쓴다** — GB 구조에는 AIMD 를 돌리지 않는다(검증용 600 K Σ3/Σ9 AIMD 는 예외, SI Note 2)
- ⇒ **비용 절감의 핵심**: GB 의 DFT 라벨은 전부 "국소구조 추출 + 단일점" 으로 얻는다

### 4-c. MTP (moment tensor potential) — 핵심
- **형식**: E = Σᵢ V(nᵢ) (SI/본문 Eq 1). MLIP-3 (ref 44, Podryabinkin 2023) 계열
- **radial basis 8개** · **cutoff 1.5 ~ 5.0 Å**
- **fitting weight**: 에너지 `1/N_at`, 힘 **0.001 Å²**
- **level**: 6 → 8 → 10 → … → **최종 18** (프로덕션 전부 level 18)
  · 파라미터 수 265(L6) → **807(L18)** → 932(L20)
  · MD 샘플링 비용 9.4×10⁻⁷(L6) → **1.8×10⁻⁵**(L18) core-h/step = **19×**
- **정확도**: 훈련·검증 RMSE 모두 **< 10 meV/atom** (SI Fig S5) · 힘 오차 < 0.2 eV/Å (Σ9 는 +0.03 더)
- **통계**: 같은 AL 로 **독립 5개 MTP** 를 학습해 오차막대 산출 (GB 에너지·D)
- **⭐ 실제 학습 명령 (repo 실측, `active_learning/al/ori_source/bulk_mtps/18.job`)**:
  ```
  mlp3 train init.mtp selectedcfgs.cfg --save_to=mlip.mtp --al_mode=nbh --no_mindist_update=True \
       --energy_weight=1 --force_weight=0.001 --stress_weight=0 \
       --weight_scaling=2 --weight_scaling_forces=1
  ```
  · `--al_mode=nbh` = 원자환경(local) AL ✓ · `--force_weight=0.001` ✓ 본문과 일치
  · 🔴 **`--stress_weight=0` — 응력/비리얼을 학습하지 않는다.** 본문에 없는 사실이고,
    **격자상수·탄성이 DFT 응력으로 구속되지 않는다**는 뜻이다 (§3-e·§14-②의 직접 원인).
  · 자원: refit 1노드 24 코어 × 최대 16 h · MTP-MD 샘플링 24 코어 × 3 h · select 4 코어 × 2 h

### 4-d. 능동학습 (local-AL) ★★ — 축 B 의 본체
**불확실도 정의** (Eq 2–6): D-optimality + MaxVol. 활성집합 행렬 A 의 행 = 구조(global) 또는 **원자 국소환경**(local),
열 = 피팅 파라미터 편미분. 외삽등급 **γ_x = max |B_x A⁻¹|** — γ<1 내삽 / γ>1 외삽.

| 항목 | 값 |
|---|---|
| **AL 종류** | **local-AL** (원자 단위 γ) — global-AL(구조 단위) 대비 우위 검증까지 포함 |
| **선택 임계 γ_select** | **1.4** |
| **파괴 임계 γ_break** | **5** |
| **스냅샷 채택 임계** | γ_max^local **> 1.7** 이면 라운드 계속 |
| **추출 상자** | 초기 L₀ = **16 Å** 큐브, Li:P:S:X = 6:1:5:1 화학량론 맞을 때까지 L += 0.2 Å (**> 200 원자** 되면 중단) |
| **보호영역** | 중심원자 기준 \|r_x\|,\|r_y\|,\|r_z\| **< 6.5 Å** 고정, 나머지만 이완 |
| **거리 필터** | d_min **< 1.6 Å** 인 구조는 폐기 · 이완 중 단거리 반발 퍼텐셜로 d ≥ 1.6 Å 유지 |
| **이완 라벨** | **저정밀 DFT** (이완 중 E·F 는 **훈련셋에 안 넣는다** — 정확도 등급 혼합 방지) |
| **최종 라벨** | **고정밀 DFT 단일점** 1회 |
| **중단조건 ①(내부)** | MD 에서 더 이상 스냅샷이 안 뽑히면 (γ 가 임계를 안 넘으면) 라운드 종료 |
| **중단조건 ②(외부)** | **목표 물성**(GB 형성에너지 · D)이 충분히 정확하면 level 상승 중지. ⭐ **피팅/검증 오차가 아니라 물성이 기준** |
| **오라클** | **DFT (VASP/PBE)** — 실험 아님, MLIP 아님 |
| **배치 크기** | 명시 없음 (라운드당 새 구조 수는 SI Fig S6c 에 분포로만) |
| **반복수** | 각 AL 방식 **5회 독립 수행** |

**⭐ 배포 스크립트가 채워 준 것 (repo 실측, `al/active_learning.sh` + `source/*.job`)** — 본문에 없는 제원:

| 항목 | repo 실측값 | 본문 |
|---|---|---|
| level 사다리 | `for l in seq 6 2 18` = **6,8,10,12,14,16,18** (템플릿은 24까지 존재) | "level 18까지" ✓ |
| **라운드당 MD 샘플러** | **4개 병렬** (`for q in {1,2,3,4}`), 각각 `-var r $RANDOM` = **독립 시드** | ⛔ 없음 |
| level 당 최대 AL 반복 | **100** (`for i in seq 1 1 100`) | ⛔ 없음 |
| 선택 명령 | `mlp3 select_add mlip.mtp <active set> sampledcfgs sampledcfgs_add` (MaxVol) | ✓ |
| 등급 필터 | `mlp3 sample --threshold_save=1.4 --threshold_break=9e20` | save 1.4 ✓ / **break 는 5 가 아니라 9×10²⁰(=무한)** |
| 이웃 추출 | `mlp3 cut_extrapolative_nbh --cutoff=20` (20 Å) | ⛔ 없음 |
| 중단조건 ① | `cut_extrapolative_nbh` 출력이 **비면** → *"no cfg is sampled, finish active learning"* | ✓ 서술과 일치 |
| 중단조건 ② | 선택된 이웃의 **등급이 전부 ≤ 1.7** 이면 → *"grades of all cfgs are smaller than 1.7, finish"* | ✓ (SI Fig S3) |
| 최소거리 필터 | `mlp3 mindist_filter … 1.6` | ✓ 1.6 Å |
| 데이터 절단 | `reduce_size.sh <in> <out> 50` = **샘플 파일을 50 MB 로 잘라 완전 블록만 남긴다** | ⛔ 없음 — **초과 스냅샷은 그냥 버려진다** |
| 이 캠페인의 타깃 수 | **1개** (`for s in seq 1 1 1`, `for cfg in seq 1 1 1`) | "more target structures?" 분기는 있음 |
| 사전선택 단계 | **주석 처리돼 비활성** (`#sbatch select.job`, `#cp diff.cfg`) — SI Fig 2 의 "select-add of bulk trajectories" 상자가 배포본에선 안 돌아간다 | SI Fig 2 에는 그려져 있음 |
| 배포본의 화학종 | `Z_of_type={1:3,2:15,3:16,4:35}` · `specorder=["Li","P","S","Br"]` ⇒ **Li₆PS₅Br 캠페인** | — |

**⭐ 국소구조 추출의 정확한 알고리즘 (`source/cut2box.py`, repo 실측)** — 이게 O-2 이식 대상이다:
```
box_length=16 Å (필요 시 +0.2씩 증가) · protect_length=6.5 Å · atom_num=200 · box_final=16 Å
1) 최고 등급 원자를 중심으로 한 변 box_length 의 큐브를 cut() → 원자번호순 정렬 → 중심 이동
2) 셀을 box_final(=16 Å) 정육면체로 강제 (scale_atoms=False)
3) 화학량론: count − i·[6,1,5,1] ≥ 0 인 최대 i 를 찾아 남는 원자수 count_del 을 계산
4) 삭제 대상 = |x|,|y|,|z| 중 하나라도 6.5 Å 을 넘는 "경계 원자" 중
   **최근접이웃 거리가 가장 짧은 것부터** count_del 개 (np.argsort(min_all))
5) 원자수 > 200 이면 채택, 아니면 box_length += 0.2 재시도 · < 52 면 포기
```
⇒ **"약 200원자"는 목표가 아니라 하한**이다. 그리고 삭제 기준이 *"가장 붐비는 경계원자부터"* 라는
사실은 본문에 없다. ⚠ `box_length` 는 커질 수 있는데 `box_final` 은 16 Å 고정이라, 16 Å 을 넘긴
영역은 PBC 로 되접힌다(위쪽에 좌표 clamp 코드가 **주석 처리**돼 있다) — **재사용 시 확인할 것.**

**🔑 이 AL 이 우리가 아는 AL 과 다른 점**: 후보를 **랭킹해서 다음 실험을 고르는 물질탐색 AL 이 아니다.**
설계공간이 없고 acquisition function 도 없다. **"MLIP 가 어디서 자신 없나" 를 물어 DFT 라벨을 그쪽에 쓰는
데이터 획득 루프**다 — [Carrete23UQ] 와 같은 종(種), [Cho25AL]·[Ma25AL] 과는 다른 종이다 (§9-B).

### 4-e. 원자 모형 (무질서 처리 포함) ★
- **bicrystal**: CSL 이론(ref 48, aimsgb) · 회전축 **[110]** 고정, 회전각 스캔 → Σ3·Σ9·Σ11·Σ99 등 **38개 단일 GB** (그림 소스 실측; 본문은 개수를 안 밝힌다)
  · 주기 GB 간 거리 **> 50 Å** · 원자쌍 최소거리 > 1.8 Å 되게 법선방향 시프트
- **columnar**: [110] 축, 오배향각 ≈ **61°**
- **polycrystal (surrogate GB model)**: ATOMSK(ref 50) · **2 결정립** · 회전축 [100]/[010]/[001] 에 대해 오배향각 ≈ **44° / 6° / 8°** (즉 무작위 배향)
- **셀 크기**: `Fig. 1c` 기준 **≈ 52 000 원자**, 결정립 ≈ 10 nm, 5 nm 스케일바
- **⚠ 무질서 처리 = SQS 도 enumerate 도 아니다**: *"S atoms inside the Li cage and Cl atoms were **randomly selected** according to the disorder percentage and exchanged"* — **단일 무작위 배열**(직전 연구 ref 22 방식 승계). 배열 앙상블 평균 없음.
  · 단, SI Note 2 에서 **50 % 무질서 벌크만 6개 배열로 독립 MD** 를 돌려 산포를 봤다 (Fig S9a)
- **화학량론**: 모든 셀이 Li₆PS₅X 를 유지 (GB 영역 원자를 지워서 맞춤) ⇒ 형식전하 중성

### 4-f. MD (프로덕션) — ⭐ **코드가 본문보다 훨씬 많이 말해 준다**
- **engine**: LAMMPS (ref 65) + fitted MTP · **Δt 2 fs**
- **평형화**: **NPT, 0 압력, 0.2 ns** ← ⚠ 짧다
- **프로덕션**: **NVE, 5 ns** ← ⚠ 열욕 없음
- **GB 구조 이완**: 어닐-퀜치 — 600 K 평형 → **1 ns 에 걸쳐 ~0 K 냉각** → 0 K 이완 (ref 22)
- **GB 에너지**: Γ = (E_GB − E_bulk)/A_tot
- **온도 격자 (repo 실측, 본문 미보고)**: `cal = [400, 450, 500, 550, 600, 700] K`.
  Arrhenius 피팅은 **벌크 6점(400–700 K)**, **다결정 5점(400–600 K, 700 K 제외)** — 🔴 **두 곡선의 온도범위가 다르다.**
- **덤프 간격**: 다결정·벌크 `interval=1000` × 2 fs = **2 ps/frame** · 단일 GB `interval=500` = **1 ps/frame**

**⭐⭐ D 추정기 (repo 실측, `cal_diff_coe_decom.py` + `fit_diff.py`) — 본문 Eq 8 보다 훨씬 구체적이다**
```python
# 1) MSD 는 첫 프레임 하나를 원점으로 (다중원점 시간평균 아님)
distance = pos(t)[Li] - pos(0)[Li]          # wrap=False
dis = mean(|distance|**2)                   # Å²
# 2) log-log 로 옮기고 기울기를 1 로 **강제**한 뒤 절편만 맞춘다
def func(x, a): return x + a                # slope ≡ 1
logk, _ = curve_fit(func, log10(t)[win:], log10(MSD)[win:])
D = 10**logk / 2 / d                        # d = 3(all) / 2(xy) / 1(z)   [Å²/ns = 1e-7 cm²/s]
```
- ⇒ **단일원점 MSD + α ≡ 1 강제**. 확산 영역인지 데이터에 묻지 않고 **부과**한다.
  (α 를 자유롭게 두는 `fit_alpha.py` 가 따로 있지만 그건 **진단용**이고, 보고값은 α≡1 추정기에서 나온다.)
- ⇒ **Å²/ns = 10⁻⁷ cm²/s** — 논문의 모든 D 가 이 단위인 이유가 여기 있다.
- **피팅 창 (repo 실측)** 🔴 **스크립트마다 다르다**:

| 스크립트 | frame 간격 | 사용 행 | 실제 창 | 본문("3–5 ns") |
|---|---|---|---|---|
| `Polycrystal/…/bulk/fit_diff.py` | 2 ps | `data[1500:]` | **3.0–5.0 ns** | ✓ |
| `Polycrystal/…/poly/fit_diff.py` | 2 ps | `data[2000:]` | **4.0–5.0 ns** | 🔴 **불일치** |
| `Single-type_GBs/…/fit_diff.py` | 1 ps | `data[3000:]` | **3.0–5.0 ns** | ✓ |

  ⇒ **벌크(3–5 ns)와 다결정(4–5 ns)이 서로 다른 창에서 나온 뒤 아래 §의 un-mixing 으로 섞인다.**

**⭐⭐⭐ D_GB 는 측정값이 아니라 *2상 혼합모델의 피팅 파라미터*다 (repo 실측)**
`Polycrystal/diffusion_calculation/fit_arrhenius.py`:
```python
f = 0.67630871385                                  # ← SI Table S2 의 "GB 폭 2.5 nm, 10 nm 셀" 값과 정확히 동일
def difftot(x,a,b,c,d,f):
    return log((1-f)*exp(a-b*x) + f*exp(c-d*x))    # 부피분율 가중 **병렬(산술) 혼합**
par_bulk = fit(arrhenius, bulk_data)               # 벌크 (a,b) 를 먼저 고정
par_gb   = fit(lambda x,c,d: difftot(...,f), poly_data)   # GB (c,d) 만 자유
```
단일 GB 판(`Single-type_GBs/gb_diffusivity/diff_at_t_w.py`)은 아예 닫힌 형태다:
```python
gb_width = 25      # Å   ← 주석: "temporary setting of gb width"
f = gb_width / (cell_length/2)
D_GB = ( D_measured_cell - (1-f) * D_bulk ) / f
```
- ⇒ **D_GB·Ea_GB 는 ① 다결정 총 D ② 별도 벌크 D ③ 가정한 부피분율 f 세 가지로 완전히 결정되는 유도량**이다.
  본문 Methods 의 *"GB diffusion coefficients were extracted from …"* 한 줄이 실제로는 이 식이다.
- ⇒ **막는 GB(D_poly < D_bulk)에서는 큰 수 두 개의 차를 f 로 나누는 꼴이라 수치적으로 나쁜 조건**이다. §14-④ 참조.
- ⇒ 혼합이 **병렬(Wiener 상한)** 이다 — 직렬 성분이 있는 실제 기하에는 상한 근사다.
  그런데 그렇게 뽑은 D_GB 를 다시 **진짜 균질화를 하는 FE 에 입력**한다 (§14-④).
- `uncertainties` 패키지를 import 하지만 **출력 D₀·Ea 에 오차막대는 붙지 않는다.**

### 4-g. 연속체 FEM (축 C 의 본체)
- **지배식**: Fick, q = −D∇c, ∇·q = 0 (정상상태) · **선형 계산균질화**로 D_macro 텐서
- **미세구조**: 3D 주기 **Voronoi 테셀레이션** (ref 55) · 프로덕션 **27 결정립** RVE (거의 등방; 고유값 편차 ≤ 3 %, 대개 < 1 %)
- **GB 표현 2종**:
  - **volume-resolved** (나노입도): 복셀 격자 **512³ ≈ 1.34억 자유도**, FFT 기반 균질화 솔버 **FANS** (ref 20)
  - **thickness-collapsed** (마이크로입도): NEPER 로 GB-정합 2차 메시 + 계면요소 (ref 18) · **0.44 M 자유도**(27립) / 0.23 M(2립)
- **전이 입도**: 두 방식이 가장 잘 맞는 지점 = **100 nm** (GB 폭 2.5 nm 기준; GB 부피분율로는 **6.3 %**)
  · 전이점에서도 잔차 **≈ 5 %** 존재
- **해상도 규칙** (SI Note 3C): 막는 GB(D_GB<D_bulk)면 **GB 폭 ≥ 복셀 10개**, 뚫는 GB 면 5개면 충분
- **GB 는 transversely isotropic**: 면내 D_GB∥ / 법선 D_GB⊥ 를 따로 넣을 수 있으나, 평균 GB 를 쓸 땐 D_GB∥ = D_GB⊥ 로 둠
- **GB 폭 = 2.5 nm** (ref 22 승계, SI Note 4 에서 1.0 / 1.5 nm 와 비교)
- 검증: 등방 GB 설정에서 해석적 **Maxwell–Garnett** 추정(ref 70)과 잘 맞음

**⭐ 배포된 FE 캠페인 원장 (`Codes/continuum/*.csv`, repo 실측)** — 논문에 규모가 안 적혀 있다:

| 파일 | 시뮬레이션 수 | GB 부피분율 범위 |
|---|---|---|
| `027_simulations_collapsed.csv` (27립, 두께붕괴) | **1 111** | 0.1 – 47.1 % |
| `027_simulations_resolved.csv` (27립, 부피분해) | **1 177** (그중 75행은 GB 물성 혼합) | **3.2 – 71.5 %** |
| `002_simulations_collapsed.csv` (2립 이상화) | **620** | 2.3 – 34.4 % |
| `002_simulations_resolved.csv` | **2 172** | 2.3 – 34.4 % |
| **합계** | **≈ 5 080 회** | — |

- 열: `D_bulk, D_para, D_perp, interface_thickness, GB_volume_fraction, average_grain_size,`
  `effective_diff_tensor_0_0 … 2_2, effective_eigval_0/1/2, effective_eigval_avg`
  + resolved 쪽엔 `average_grain_size_recovered_2-5_nm / _1-5_nm / _1-0_nm` (무차원 입도 → nm 환산, GB 폭별)
- **(D_bulk, D∥, D⊥) 조합이 384개** ⇒ `Fig. 4e`·SI Fig S21 의 "사전계산 지도"는 실제 sweep 이다.
- **27립 RVE 의 GB 면(패싯) 수 = 206** (tag 27–232, `027_microstructures_README.txt` 에 법선벡터 전부 인쇄).
  Voronoi 씨앗은 **Sobol 수열, generator seed 42**.
- **등방성 검증 (digest 계산)**: 1 111행의 고유값 스팬 (λmax−λmin)/λavg **중앙값 0.15 %** ⇒ 본문 "≤3 %, 대개 <1 %" ✓
- 🔴 **분해(resolved) 나노입도 런의 GB 부피분율이 최대 71.5 %** — §14-④ 의 원자 모형과 같은 문제가 연속체에도 있다.

---

## 5. 결과 — 절별 완주 (모든 숫자)

### 5.1 질서 Li₆PS₅Cl 의 GB 형성에너지 — **Σ3 만 특별하고 나머지는 다 비슷하다** (`Fig. 2a`)
- **Σ3(109°) 가 최저 ≈ 5 meV Å⁻²**. 나머지(저각 GB 포함) **12–24**.
- 이유 = 형태학: Σ3 은 Li 케이지와 [PS₄]³⁻ 사면체를 **거의 보존**하고 케이지·할라이드 재배열만 일어난다.
  일반 GB 는 케이지·PS₄ 를 심하게 뒤틀어 복잡한 Li–S 배위·음이온 격자 무질서를 만든다.
- **⇒ 저자 주장**: *"Σ3 같은 이상화된 GB 만 계산하는 선행연구(SI Table S3)로는 실제를 못 본다."*
  Σ3 처럼 온전한 GB 가 생길 확률은 낮다 — GB 는 벌크 전체에 퍼진 2D 결함이므로.
- **황화물 GB 는 산화물보다 싸다** (5–24 vs LLZO 25–56 meV Å⁻²) + 기계적으로 무르다 ⇒ **GB 가 많고 무작위하게 생긴다**.
- **DFT 검증**: Σ3·Σ9 소형셀을 MLP 이완구조 위에서 DFT 로 재계산 → MLP 와 일치(오차막대 = 독립 MTP 5개 표준편차).
  🔴 단 `Fig. 2a` 를 눈으로 읽으면 **Σ9 는 소형셀 24.6 vs 대형셀 15.4 로 1.6× 차이**가 난다 (§14-③).

### 5.2 질서 Li₆PS₅Cl 의 GB 확산 (`Fig. 2b,d`)
- **에너지 순서와 확산 순서가 같다**: Σ3(109.47°) 가 D 도 최저 (**23.1305 / 20.0639 ×10⁻⁷** ∥/⊥, 그림 소스 실측), 나머지는 **31.73–69.02**.
- 벌크 = **17.235 ×10⁻⁷ cm²/s** (600 K) → 다결정 평균 GB **44.425** ⇒ **2.58×** (본문 "약 3배"는 반올림).
- **이방성**: D_GB⊥ ≈ **0.87** D_GB∥ — GB 면 **안쪽**이 빠르다.
- **궤적** (`Fig. 2d`, 300 K, 5 ns): Σ99·Σ11 은 GB 면을 따라 밝은 확산 띠가 뚜렷하고, **Σ3 은 GB 가 궤적에서 거의 안 보인다**(벌크와 구분 불가). GB 가 만든 격자변형이 **저장벽 신규 경로**를 열어 **케이지 간 hopping** 을 촉진한다.
- **과잉엔트로피**(2체 excess entropy, Piaggi–Parrinello ref 51, OVITO 구현)로 GB·삼중점의 구조 무질서를 정량화.
- **나노 공극**이 일부 GB(Σ99)에 생기지만 **1 nm 미만**이고 D_GB 에 거의 영향 없음.
- **2결정립 surrogate 다결정**의 평균 GB 에너지·D 가 단일 GB 38종 분포 **안**에 들어옴 ⇒ 대표성 확보.
  columnar vs polycrystal 도 비슷 ⇒ **삼중점의 기여는 작다.**

### 5.3 음이온 무질서 × GB (`Fig. 3a,b`)
- 300 K 궤적: 무질서 Li₆PS₅Cl 은 **케이지가 사라지고** Li 가 공간적으로 균질 분포.
- **무질서가 벌크 장벽을 168.0 meV 낮춘다** (0 % 0.3843 → 50 % 0.2162). 본문 "~0.17 eV" ✓
  🆕 **digest 관측**: 실제 최소는 50 % 가 아니라 **25 % (0.1985 eV)** — 0 % 대비 **185.8 meV** 하락.
  그리고 **실험 시료의 무질서도는 ≈ 23 %** (Shotwell) ⇒ **실측 무질서도가 예측 최적점과 겹친다.** 논문 미언급.
- **GB 의 부호가 무질서에 따라 뒤집힌다**:
  질서(0 %)에서는 GB 가 장벽을 **−62 meV** 내리고, 무질서(25–75 %)에서는 **+19 ~ +75 meV** 올린다.
- 300 K 에서 무질서 Li₆PS₅Cl 의 GB 는 D 를 **~60 % 깎지만**(0.44×) 특성 hopping 주파수는 여전히 **~10⁸ Hz** 급
  ⇒ 실험에서 GB 저항이 낮게 나오고(ref 26) 임피던스에서 GB 기여가 분리 안 되는 것(ref 27)과 부합.
- 예측 벌크·GB 장벽 **~0.23 eV**, 300 K D **~10⁻⁷ cm²/s** 는 실험 범위(**0.11–0.37 eV**, **3×10⁻⁸–7×10⁻⁷ cm²/s**) 안.
  ⇒ **"실험 산포의 주범은 GB 가 아니다"** — 다른 결함(전위, ref 28)이나 **공간적으로 불균일한 음이온 무질서**일 것.

### 5.4 PDF 로 본 나노화 (`Fig. 3c`)
- 실험 PDF(Schlautmann, ref 74)는 **벌크 단결정 시뮬레이션과 일치** ⇒ 측정 시료는 벌크형 국소배위가 지배.
- 입도 8.6 nm 다결정은 **15 Å 너머 상관이 약해진다** ⇒ 실험에서 관측된 PDF 감쇠의 원자적 설명.

### 5.5 할라이드 치환 (`Fig. 3d–f`)
- **RDF (600 K, `Fig. 3d`)**: Li–I 첫 피크가 Li–Cl 대비 **+0.5 Å 이동 + 감쇠**(figure-read: Cl ≈ 2.45 Å/높이 3.7 → I ≈ 2.9 Å/높이 2.85).
  4 Å 너머는 오히려 **I 쪽이 더 뾰족** ⇒ MD 중 Li₆PS₅I 격자가 더 질서정연.
- **변위 분포 (300 K, 5 ns, `Fig. 3e`)**: 단결정에서 Cl 은 케이지 크기(~5 Å)까지 = **케이지 내 회전운동**,
  I 는 ~3 Å 이하 = **인접 자리 간 국소 hopping** 만. 다결정이 되면 셋 다 꼬리가 길어지고 **Cl 이 가장 크게 늘어난다**(케이지 간 확산 증가).
- **선형 스케일링** (`Fig. 3f` 상단): 질서 벌크 장벽이 음이온 반경에 선형.
  - **digest 계산**: 최소자승 **Ea = 0.799 r(X) − 1.067 eV, R² = 0.998** ⇒ **반경 +0.1 Å 당 +79.9 meV** (본문 "~80 meV" ✓)
  - ⚠ **GB 는 선형이 아니다**: 조각 기울기 Cl→Br **0.152** vs Br→I **1.017 eV/Å** = **6.7× 차이**, R² 0.905.
    (본문이 "선형"이라 부른 것은 **벌크 장벽**과 **GB 형성에너지**(R²=0.951)이지 GB 장벽이 아니다 — 그림의 분홍 점선이 오해를 부른다.)
- **무질서 상태에서는 반경 의존이 사라진다** (`Fig. 3f` 하단): 벌크 0.216/0.224/0.217, GB 0.235/0.239/0.245 — 전부 평평.
- **GB 효과의 할라이드 의존** (Source Data 정확값):
  Cl **−62 meV** · **Br −146 meV**(가장 크게 뚫린다) · I **−105 meV**.
- **기작 주장**: S²⁻ 와 X⁻ 의 **반경 불일치가 Li 경로를 막는다** (K₃OX 관측 ref 37 과 같은 방향).
  ⇒ **격자 분극률(polarizability)이 argyrodite 확산의 지배인자가 아니다** — Kraft 2017(ref 27)의 해석에 정면 반박.
  ⇒ LISICON 계열(양이온 반경↑ → 장벽↓, ref 38)과도 **반대 경향**.

### 5.6 비-Arrhenius 거동 (`Fig. 4a,b` · SI Fig S13–S15)
- 질서 Li₆PS₅I, µm 입도: **T_c ≈ 250 K** 에서 꺾인다.
  - **고온 = 벌크 지배**, 장벽 **≈ 0.69 eV**
  - **저온 = GB 지배**, 장벽 **≈ 0.59 eV**
  - 기작: 저온으로 갈수록 D_GB/D_bulk 비가 커져 GB 경로가 지배권을 잡는다(SI Note 5).
- **실험 일치**: T_c 실측 ≈ 250 K (Brinek ref 43) · 저온 활성화에너지 변화 **예측 −0.10 vs 실험 −0.12 eV**.
- **입도를 줄이면 비-Arrhenius 가 완화된다** (실험 ref 43 과 일치).
- **무질서 상은 비-Arrhenius 가 안 나온다** (SI Fig S14): D_bulk ≈ D_GB 라 다결정이 벌크 Arrhenius 를 그냥 따라간다.
- **할로겐 의존**: I 는 뚜렷, Br₀.₅I₀.₅ 는 약화, Br 는 소멸 — 실험(Hanghofer ref 36)과 일치.
- ⚠ **σ 절대값은 과소예측**된다(§5.8 참조). 저자 자인: "Li₆PS₅I 의 장벽을 과대평가한 탓".
- **논증의 힘**: Li₆PS₅I 의 저온 장벽 감소는 **벌크 국소 에너지 요동으로 설명 안 된다**(ref 39,40 의 통설).
  전이가 **250 K** 인데 실험 구조전이는 **160 K**(ref 36,41) 라 시점이 안 맞기 때문. GB 가 대안 기작을 준다.

### 5.7 입도 효과 — **축 C 의 핵심 수치** (`Fig. 4c` · SI Fig S20)

**무질서(50 %) Li₆PS₅Cl, 300 K — D_bulk = 2.1842, D_GB = 0.9594 (×10⁻⁷ cm²/s)**

| 입도 d (nm) | D_macro (10⁻⁷) | **D_macro / D_bulk** | GB 손실 |
|---|---|---|---|
| 5.90 | 1.2401 | **0.568** | −43.2 % |
| 9.98 | 1.4196 | 0.650 | −35.0 % |
| 23.20 | 1.7207 | 0.788 | −21.2 % |
| 70.71 | 1.9982 | 0.915 | −8.5 % |
| 109.5 | 2.0575 | 0.942 | **−5.8 %** |
| **1000** | 2.1691 | **0.993** | **−0.7 %** |
| 5000 | 2.1812 | 0.999 | −0.1 % |

**질서 Li₆PS₅Cl, 600 K (GB 가 도와주는 쪽) — D_bulk = 17.235**

| d (nm) | 5.90 | 70.7 | 109.5 | 1000 |
|---|---|---|---|---|
| D_macro/D_bulk | **2.12** | 1.16 | 1.11 | **1.01** |

> 🔑 **양방향 모두 µm 입도에서는 벌크로 수렴한다.** 입계는 **나노입도에서만** 자릿수 문제다.

**질서 Li₆PS₅I, 366 K** — 반대 방향(입도가 커지면 D 가 **떨어진다**): 5.9 nm 1.4×10⁻¹⁰ → 1 µm 9×10⁻¹² cm²/s (**16×**).
실험 D(Hogrefe ref 68) = **4.56×10⁻¹¹ cm²/s** ⇒ **유효 입도 31 nm** (digest 재계산으로 31.1 nm 확인 ✓).

### 5.8 예측 σ vs 실험 σ (`Fig. 4c`)
- 예측 σ(∞) = **29.47 mS/cm** vs **QENS 31.01 mS/cm** ⇒ **1.07×** (사실상 일치)
- vs **EIS 최대 4.73** ⇒ **6.2×** · vs **EIS 중앙값 0.77** ⇒ **38×**
  (본문은 "roughly an order of magnitude higher than the **highest** experimental EIS" 라 했는데, Source Data 로는 **6.2×** 다 — §14-①)
- 저자 해석: **공극·펠릿 가공·전극-시료 접촉** 차이 (ref 31 Ohno 인터랩 연구 인용).
  ⇒ *"예측은 입도별 **상한**(upper limit)이다."*
- **공극 보정** (SI Fig S22, Source Data 재계산): σ(porous)/σ(dense) —
  모델 1 **25 % 공극 0.489 / 42 % 0.274 / 56 % 0.139**
  모델 2 **26 % 0.411 / 41 % 0.306 / 57 % 0.159**
  모델 3 **26 % 0.0912 / 41 % 0.0295 / 57 % 0.0038**
  ⇒ 공극만으로 **2–7×**(모델 1–2) 또는 **11–263×**(모델 3) 를 설명할 수 있다. 저자 요약: "1–2 자릿수".

### 5.9 유량장 (`Fig. 4d`, d ≈ 25 nm, 300 K)
- **무질서 Li₆PS₅Cl**: GB 가 약간 어두운 띠로 보일 뿐, **유선이 GB 를 그냥 통과**한다. |q|/Δc 컬러바 **10^0.2–10^0.6 ×10⁵ nm/s**.
- **질서 Li₆PS₅I**: GB 가 **밝은 붉은 채널망**을 이루고 유선이 그쪽으로 **몰린다**. 컬러바 **10⁻¹–10^0.5 nm/s**.
- 🔑 두 컬러바의 단위가 **10⁵ nm/s 대 nm/s** — 같은 온도·같은 기하인데 **유량 규모가 ~5–6 자릿수 다르다.**

### 5.10 사전계산 지도 (`Fig. 4e` · SI Fig S21) — **일반화된 판정선**
GB 가 거시 D 를 **1 자릿수 이상** 바꾸면 "GB-dominated", 아니면 "bulk-dominated".

| 입도 d | GB-지배 하한 (막는 쪽) | GB-지배 상한 (뚫는 쪽) |
|---|---|---|
| 10 nm | D_GB/D_bulk < **1/32.8** | > **21.6** |
| **100 nm** | < **1/368** | > **184.5** |
| 1000 nm | < **1/3425** | > **1561** |

- 본문 요약("d > 100 nm 면 GB 가 벌크보다 **2 자릿수 높거나 3 자릿수 낮아야** 의미 있다")은 정확히 이 표의 반올림이다 ✓
- **표시된 세 계**: **LLZO 9.29×10⁻⁴** (Cojocaru-Mirédin ref 6 소환) · **무질서 Li₆PS₅Cl 0.44** · **질서 Li₆PS₅I 59.25**
- 🔑 **산화물 GB 는 ~1000× 막고, 황화물 argyrodite GB 는 ~2× 막는다** — 3 자릿수 차이. 이게 "황화물은 GB 걱정을 덜 해도 된다" 의 정량 근거.
- 🆕 **digest 관측**: D_GB/D_bulk = 59.25 는 지도상 **d ≈ 31 nm** 에서 GB-지배 경계와 만난다 —
  §5.7 의 "실험을 재현하는 유효 입도 31 nm" 와 **같은 값**이다. 즉 Hogrefe 시료는 경계 위에 있다.

### 5.11 Discussion 의 처방 (저자 주장 그대로)
1. **Li₆PS₅Cl 은 GB 를 무서워할 필요가 없다** ⇒ **습식 밀링 + 기계적 가압**(ref 32)으로 입도를 줄여 **공극을 없애고 입자 간 접촉을 늘리는 것**이 초이온 전도도를 안 깎으면서 이득이다.
2. **벌크가 느린 계는 나노화가 활성화 수단**이다 (질서 Li₆PS₅I 가 예). 같은 GB 강화가 Na₃PS₄(ref 34)·β-Li₃PS₄(ref 17)·LiZr₂(PO₄)₃(ref 35)·Li₃InCl₆(ref 13)에서도 보고됨.
3. **벌크가 빠른 계(LLZO 등)는 반대** — GB 저항을 낮추거나 GB 밀도를 줄여야 한다.
4. **음이온 반경이 조성 설계 파라미터**다 (분극률이 아니라).
5. **비-Arrhenius 는 실용적 위험**(실온 근처 성능 불안정) — 입도 제어나 GB 확산도 조절로 완화 가능.

---

## 6. Figure set ★

| Fig | 내용 | 우리 활용 |
|---|---|---|
| 1a | 전체 멀티스케일 고리: local-AL → DFT → MTP → MD(≈10 nm, ns) → FE(나노 30 nm resolved / 마이크로 1 µm collapsed) → 거시 D → 실험 SEM(Maus, Li₅.₅PS₄.₅Cl₁.₅) | **우리 파이프라인의 상위 골격 원본.** 우리는 MD 에서 멈춰 있다 — FE 단이 통째로 비어 있음을 이 그림이 보여준다 |
| 1b | 벌크 argyrodite 모티프: [Li₆S]⁴⁺ 케이지 + [PS₄]³⁻, 음이온 무질서, 할라이드 치환 | 발표용 구조 도해 참고 (우리 comp1/modelc 설명 슬라이드와 같은 층위) |
| 1c | 4가지 원자모형(bulk / bicrystal / columnar / polycrystal) ≈ **52 000 원자**, 과잉엔트로피 컬러맵, 5 nm 스케일바 | **우리 셀(수백 원자)과 규모 격차 3자릿수**를 정직하게 보여줄 그림. GB·삼중점 정의 |
| 2a | GB 형성에너지 vs 오배향각 0–180°, tilt[110]. MLP·MLP소형셀·DFT소형셀 3종 + 우측 확률분포 + 다결정 평균선 | Σ3 예외성·나머지 12–24 meV Å⁻² 평탄. 🔴 **Σ9 소형셀 24.6 vs 대형셀 15.4** = 셀 크기 수렴 경고 |
| 2b | D_GB(600 K) vs 오배향각, D∥(주황)·D⊥(초록) + 벌크 점선 17.5 + 다결정 평균 | **D_GB/D_bulk ≈ 2.6×**(본문 "3배") · **D⊥/D∥ = 0.87** 이방성. 우리가 GB 를 넣을 때의 기준값 |
| 2c | Σ99·Σ3·Σ11 이완구조(0 K). Σ3 만 층상 유지, 나머지는 GB 면 근처 다면체 왜곡 | GB 형태학이 에너지·확산을 동시에 결정한다는 시각 증거 |
| 2d | 같은 셋의 300 K·5 ns Li 궤적 | **Σ3 는 GB 가 궤적에서 안 보인다** — "GB 종류에 따라 유무가 갈린다"의 가장 강한 그림 |
| 3a | 0 % vs 50 % 무질서 Li₆PS₅Cl 다결정 궤적(300 K, 5 ns), 과잉엔트로피 컬러(−4 ~ −3 k_B), 2 nm 바 | 무질서가 케이지를 지운다 = 우리 modelc(Cl-rich) 서사의 시각판 |
| 3b | Ea vs 무질서도(0–100 %), bulk·GB + NMR/QENS 실험점 | **정확값은 §3-b 표.** 우리 modelc Ea 0.224 를 놓을 좌표축 |
| 3c | PDF 비교(단결정 / 8.6 nm 다결정 / 실험 Schlautmann), 0–30 Å | 나노화의 PDF 지문 — 우리 구조 검증에 쓸 수 있는 관측량 |
| 3d | Li–X RDF(600 K) Cl/Br/I. 첫 피크 Cl≈2.45(3.7) → I≈2.9(2.85) Å, **+0.5 Å 이동** | 🔴 **격자상수는 0.07 Å 밖에 안 변하는데 RDF 는 0.5 Å** — 국소 수용 vs 격자 팽창 구분 |
| 3e | 5 ns 변위 분포(로그 y, 0–17 Å), 단결정(위) / 다결정(아래) | 케이지 내 vs 케이지 간 확산을 **분포로** 구분하는 법 — 우리 UMA 궤적에 즉시 이식 가능 |
| 3f | Ea vs 음이온 반경, 질서(위)/50 %무질서(아래), bulk·GB·실험 2종 | **선형회귀 0.799 eV/Å R²=0.998(벌크만)**. ⚠ GB 는 비선형(§5.5) |
| 4a | Li₆PS₅I D vs 1/T. MD(8.6 nm) · MD→FE(25 nm, 1 µm) · shifted Arrhenius 2줄 · **T_c ≈ 250 K** · 실험 Hogrefe + inset | **MD 만으로는 접근 불가한 영역을 FE 가 메우는 그림.** 우리 600/800/1000 K 3점의 한계를 정확히 보여줌 |
| 4b | σT vs 1/T, MD→FE(1 µm) vs 실험 Brinek, T_c 점선 | ⚠ **Λ 가 실험에서 보정된 축**이라 세로 위치는 자유롭지 않다(§9-A). 판단은 **기울기·꺾임**만 |
| 4c | σ vs 입도(무질서 LPSCl, RT). 위=선형축(17→29.5), 아래=로그축 + EIS 16점 + QENS 1점 | ⭐⭐ **축 C 의 정본 그림.** 예측 29.47 · QENS 31.0(1.07×) · EIS 최대 4.73(6.2×) |
| 4d | 25 nm 다결정의 Li 유량장 2D 투영. 위=무질서 LPSCl(GB 무영향) 아래=질서 LPSI(GB 채널) | GB 가 "통로냐 벽이냐" 를 그림 하나로. 컬러바 단위가 **10⁵ nm/s 대 nm/s** |
| 4e | 지도: 입도 vs D_GB/D_bulk, bulk-dominated 쐐기 + LLZO·LPSCl·LPSI 위치 | ⭐ **우리 계가 GB 를 무시해도 되는지 판정하는 룩업표.** §5.10 표로 수치화 |
| Table 1 | 300 K D_bulk·D_GB·비·f (본문판) | §3-a 에 전문 전사 |
| S3 | local-AL 5단계 흐름 + **모든 하이퍼파라미터**(γ 1.4/5/1.7, L₀ 16 Å, 보호 6.5 Å, d≥1.6 Å, 200원자) | ⭐ **우리가 AL 을 붙일 때 베낄 수 있는 유일한 완전 처방** |
| S4 | 프레임워크 개요 4패널 + (d) MD↔MD→FE 일치성 검증(600 K, 무질서 LPSCl) | 스케일 연결이 **자기일관적인지** 확인하는 방법론 |
| S5 | local-AL vs global-AL 정확도: 에너지/힘 분포, RMSE vs level 6–20, RDF(ab initio 대조), GB 에너지·D 수렴 | MTP level 을 올릴 때 **물성이 언제 수렴하나** — 우리 UMA 선택 논거의 대응물 |
| S6 | ⭐ AL **효율**: (a) Σ3[110] 312원자 타깃 (b) 파라미터·비용 vs level (c) 라운드별 라벨 수 local vs global(5회 반복) (d) kPCA 훈련셋 다양성 | ⭐⭐ **§9-B 라벨경제 재계산의 원자료.** 5.4× 절감·level 6 에서 94 % 획득 |
| S7 / S8 | GB 종류별 훈련오차 / Σ3·Σ9 검증(DFT GB 에너지·AIMD 힘) | MTP 가 GB 종류에 둔감함(에너지 2 meV/atom·힘 0.2 eV/Å 이내) |
| S9 | MTP-MD vs 선행 ab initio 3편(50 % 무질서 LPSCl): 장벽·300 K D·규모/시간/최저온도 | **213 meV(우리 판) vs 선행 202–282 meV.** 배열 산포가 작은 이유 = 원자수 10³× · 시간 10× |
| S10 | 무질서도별 LPSCl 을 실험과 대조 | 우리 modelc 를 실험 밴드에 놓을 때 참고 |
| S11 | FE 두 방식(resolved / collapsed) 기하·수렴·전이입도 100 nm | FE 를 실제로 세울 때의 방법론 |
| S12 | **GB 폭 민감도** 1.0 / 1.5 / 2.5 nm × (장벽·무질서·D_GB·거시 D) | 🔴 **§14-④ 의 근거** — 2.5 nm 는 선택이고, 1 nm 로 하면 장벽이 과대평가된다 |
| S13 / S14 / S15 | 질서 상의 비-Arrhenius / 무질서 상의 Arrhenius / 1 µm 입도 3할라이드 비교 | 비-Arrhenius 가 **질서 상에만** 나온다는 판정 |
| S16 / S17 | 단일 GB 종류별 D 상세 / columnar vs polycrystal | 삼중점 기여가 작다는 근거 |
| S18 | 할라이드별 GB 에너지 · 300 K D · **Meyer–Neldel(D₀ vs Ea)** · f_bulk vs f_GB | ⭐ MN 규칙 성립. **기울기 수치는 논문 미보고 → 우리가 계산(§8-4)** |
| S19 | 무질서 0 / 50 / 100 % × 할라이드 3종의 장벽 | §3-b 표의 원자료 |
| S20 | ⭐ **입도별 거시 D 4패널** (질서 Cl ×2 · 무질서 Cl · 질서 I@366 K, 31 nm 표시) | ⭐⭐ **축 C 정본.** §5.7 표가 여기서 나옴 |
| S21 | 사전계산 지도 원본(D_macro/D_bulk vs D_GB/D_bulk, 입도별 곡선) | `Fig. 4e` 의 연속판 — 우리 계를 직접 찍어볼 수 있다 |
| S22 | 공극 보정(0 / ~25 / ~41 / ~57 %) 3모델 | §5.8 의 공극 배수. 우리 DEM 펠릿 축과 연결 가능 |
| Table S1 | ⭐ **MTP 전이성**: 50 % 무질서로 학습 → 다른 무질서도/할라이드 외삽 오차 | 🔴 **할라이드 간 전이 실패**(§9-B) |
| Table S2 | GB 폭 vs GB 부피분율 (10 nm 2결정립 셀) | 🔴 **2.5 nm 면 부피분율 67.6 %** — §14-④ 의 결정적 숫자 |
| Table S3 | 2017–2025 SE GB 계산 연구 타임라인 | 이 분야의 선행 지도. 2022 이후 MLIP 급증 |
| Table S4 | 300 K D 전문 (Br·I 포함, 본문 Table 1 의 확장판) | §3-a 표가 이것 |

## 7. Post-processing ★

- **무엇을 계산했나**: MSD → D (Einstein, Eq 8) · Arrhenius 피팅 → Ea·D₀ (Eq 9) · **modified Nernst–Einstein → σ (Eq 10)** · 잔류시간 τ = l²/6D 와 특성주파수 f = 1/τ (Eq 11–12) · GB 형성에너지 Γ = ΔE/A · **2체 과잉엔트로피** · **RDF** · **PDF** · 변위 분포 히스토그램 · **선형 계산균질화 → D_macro 텐서**
- **도구**: VASP(DFT/AIMD) · **MLIP-3**(MTP + AL) · **LAMMPS**(MD) · **ATOMSK**(다결정 생성) · **aimsgb**(CSL bicrystal) · **OVITO**(과잉엔트로피·가시화) · **VESTA**(구조) · **DIFFPY-CMI**(PDF) · **NEPER**(FE 메시) · **MSUTILS**(복셀 기하) · **FANS**(FFT 균질화) · **ParaView**(연속체 가시화) · PowerPoint(도해)
- **수치화·기록**: 22개 그림 전부에 대해 **Source Data xlsx 시트**를 제공(축값 그대로). 원자·연속체 데이터셋은 DaRUS 에 별도 등록. **AL 스크립트·구조생성기·FANS/MSUTILS demonstrator 공개**.
- ⚠ **NEB · Bader · COHP · DOS · ELF · BVSE · 탄성 · phonon · ESW 는 0건**. 이 논문은 **수송 전용**이다.
- **원고 작성에 ChatGPT(GPT-5) 사용 명시** (가독성 교정 한정, 저자 책임 명시).

---

## 8. Source Data (xlsx) 실측 — **내가 직접 연 것** ★

`9a8bc60a-41467_2026_76216_MOESM3_ESM.xlsx` · **22 시트** = 본문 `Figure 2` `Figure3` `Figure4` + SI `FigureS4`–`FigureS22`.
(⚠ `Figure 1` 시트는 없다 — 도해라서.) 각 시트는 패널 문자(a,b,c…) 로 블록을 나누고, 블록마다 `(x, y)` 쌍 열을 둔다.

| 시트 | 크기 | 무엇이 들어 있나 |
|---|---|---|
| `Figure 2` | 55 × 43 | GB 에너지·D∥·D⊥ 의 각도별 산점 |
| `Figure3` | **3004 × 67** | RDF·PDF·변위 히스토그램 원자료(가장 큼) |
| `Figure4` | 30 × 42 | a: LPSI D vs 1/T(MD/나노/마이크로/실험) · b: σT · c: 입도별 σ + EIS 16점 + QENS · e: 지도 경계와 3계 좌표 |
| `FigureS6` | 449 × 39 | ⭐ **AL 라벨 경제 원자료** (5회 반복 × level 8단계 × 4지표) + kPCA 좌표 |
| `FigureS18` | 13 × 36 | 할라이드별 GB 에너지·D·**Meyer–Neldel (Ea, D₀) 10쌍**·f 상관 |
| `FigureS19` | 6 × 26 | 장벽 vs 반경, 무질서 0/50/100 % |
| `FigureS20` | 19 × 43 | ⭐ **입도별 거시 D 4패널 전값** |
| `FigureS22` | 19 × 30 | 공극 보정비 (문자열 `분자/분모` 형식) |

### 8-1. 🔴 Source Data 내부 불일치 1건 발견
`Figure4` 시트의 Hogrefe 실험점 = **(1000/T = 2.73224, D = 4.56×10⁻⁴)** [단위 10⁻⁷ cm²/s] = **4.56×10⁻¹¹ cm²/s**,
그런데 `FigureS20` 시트의 같은 실험 수평선 = **3.2×10⁻⁴** = **3.2×10⁻¹¹ cm²/s**. 같은 온도(366 K)·같은 출처인데 **1.43× 다르다.**
**어느 쪽이 맞나** — 나노입도 곡선에 로그-로그 보간하면
`4.56×10⁻¹¹ → d_eff = 31.1 nm` ✓ (본문의 "31 nm" 와 정확히 일치) / `3.2×10⁻¹¹ → 51.3 nm` ✗.
⇒ **`Figure4` 값이 정본이고 `FigureS20` 의 3.2×10⁻⁴ 는 오기로 보인다.** 인용할 땐 **4.6×10⁻¹¹ cm²/s** 를 쓴다.

### 8-2. 🔴 Source Data 정밀도 한계 1건
`Figure4b` 의 σT 값이 **소수 6자리로 반올림**돼 있어 1/T ≥ 4.0(=T ≤ 250 K, 바로 T_c 이하) 의 시뮬레이션 값이 전부 **0.0** 이 된다.
⇒ **`Fig. 4b` 의 저온 꺾임을 Source Data 만으로는 재현할 수 없다.** 그림에는 점이 찍혀 있다.

### 8-3. ⭐ digest 계산 ①: **그들의 modified NE 변환을 우리가 독립 재현했다 (원논문 미보고)**
σ = Λ(ze)²D/k_BT 에 **Λ_Cl = 2.181×10⁻² Li Å⁻³**, D = 2.1842×10⁻⁷ cm²/s, T = 300 K 를 넣으면
→ **σ = 29.52 mS/cm**. `Fig. 4c` 의 무한입도 플래토(Source Data 29.466)와 **0.2 % 일치**.
⇒ 그들의 Eq 10 과 Λ 값만으로 σ 곡선이 **완전히 재생된다.** (D_macro(1 µm) 2.1691 → 29.32 ✓, D(5.9 nm) 1.2401 → 16.76 ✓)

### 8-4. **Meyer–Neldel 보상선** — ✏ **자기정정 (그림 소스가 내 계산을 고쳤다)**

처음에 나는 *"논문이 기울기를 미보고"* 라고 적었다. **틀렸다.**
`Figures/FigureS18/MNR_relation/compare.tex` 에 **그림 안 주석으로 박혀 있다**:
```tex
\addplot[black,dashed] {exp(8.460460936843988 * x + 7.118393877066076)};
\node {$\ln D_0 = 8.5 E_a + 7.1$};   \node {$R^2 = 0.93$};
```
> **원논문 값 (그림 소스 실측) — Li₆PS₅X 20점 전체**:
> **ln D₀ = 8.4605 · Ea + 7.1184 · R² = 0.934 ⇒ E_MN = 1/8.4605 = 118.2 meV ≈ 4.57 k_BT(300 K)**
> (본문·SI 텍스트에는 없고 **그림에만** 있다 — SI 캡션은 "Meyer–Neldel rule is verified" 까지만 말한다.)

**digest 계산 (원논문 미보고) — 계별 분해**: 그림 소스의 20쌍을 계별로 나눠 다시 회귀하면

| 부분집합 | n | 기울기 (eV⁻¹) | R² | E_MN |
|---|---|---|---|---|
| Li₆PS₅Cl (bulk·GB × 무질서 5단계) | 10 | 9.711 | 0.905 | **103.0 meV** |
| Li₆PS₅Br | 5 | 9.223 | 0.857 | 108.4 meV |
| Li₆PS₅I | 5 | 8.255 | 0.967 | 121.1 meV |
| **전체 (= 논문 값 재현)** | **20** | **8.4605** | **0.934** | **118.2 meV** |

⇒ 구조 변화(GB)와 화학 변화(무질서·할라이드)가 **같은 보상선 위에 있다.**
⇒ 다만 **E_MN 이 할라이드에 따라 103 → 121 meV 로 움직인다**(논문 미분해). 우리가 이식할 땐 계별로 본다.
🆕 이 파일이 준 부수 소득: **Li₆PS₅Br·Li₆PS₅I 의 (Ea, D₀) 10쌍** — Source Data `FigureS18c` 시트에는 Cl 만 있다.
  Br: (0.4912, 6.950×10⁴) (0.3449, 1.556×10⁴) (0.2243, 8.912×10³) (0.2392, 4.543×10³) (0.3438, 3.194×10⁴)
  I : (0.6940, 2.839×10⁵) (0.5891, 2.907×10⁵) (0.2167, 7.925×10³) (0.2450, 9.448×10³) (0.3917, 3.300×10⁴)

### 8-5. ⭐ digest 계산 ③: **AL 라벨 경제 (논문은 "fewer configurations" 라고만 함)**
`FigureS6c`, Σ3[110] 312원자 타깃, level 6→20, **각 방식 5회 독립**:

| 지표 | **local-AL** | global-AL | 배수 |
|---|---|---|---|
| 사전학습 벌크 구조 수 (캠페인 합) | 334/330/303/329/406 → **평균 340** | 2255/2150/2128/2160/2275 → 평균 **2194** | **6.4×** |
| AL 로 새로 획득한 구조 수 | 147/87/118/89/60 → **평균 100** | 183/165/217/165/163 → 평균 **179** | 1.8× |
| **총 DFT 라벨 구조 수** | 481/417/421/418/466 → **평균 441** | 2438/2315/2345/2325/2438 → 평균 **2372** | **⭐ 5.4×** |
| AL 라운드 수 | 평균 **6.2** | 평균 **51.2** | **8.3×** |
| level 6 에서 획득한 비율 | **94 %** (473/501) | 57 % (505/893) | — |

⇒ **절감의 대부분은 "AL 이 똑똑해서"가 아니라 "사전학습 라벨을 안 늘려도 돼서"** 다 (6.4× vs 1.8×).
⇒ **local-AL 은 값싼 level-6 퍼텐셜로 탐색을 94 % 끝낸다** = quality-level 사다리가 실제로 작동한다.

### 8-6. ⭐ digest 계산 ④: **Li₆PS₅I 의 σ 오차를 자릿수로 (논문은 "underestimated" 라고만 함)**
`Figure4b` 회귀 (kB = 8.6173×10⁻⁵ eV/K):

| | 겉보기 Ea | R² | n |
|---|---|---|---|
| 예측 (1/T 2.0–2.8, T ≥ 357 K) | **0.683 eV** | 0.99999 | 5 |
| 예측 (전 구간 2.0–3.8) | 0.667 eV | 0.99924 | 10 |
| **실험 Brinek (T ≥ 250 K = T_c 위)** | **0.464 eV** | 0.99917 | 12 |
| 실험 Brinek (T ≤ 253 K) | 0.358 eV | 0.98866 | 3 |

⇒ **예측이 실험보다 장벽을 0.219 eV 과대평가**한다. 그 결과 σ 격차가 온도와 함께 벌어진다:
**455 K 1.3× → 385 K 3.9× → 333 K 8.9× → 312 K 13.4×.**
실험 자체의 저온 변화 = 0.358 − 0.464 = **−0.106 eV** (본문 "−0.12 eV" 와 같은 자릿수 ✓).

### 8-7. digest 계산 ⑤: **선형 스케일링 회귀 (논문은 기울기만 "~80 meV/0.1 Å")**
| 대상 | 기울기 | 절편 | R² | 조각 기울기 (Cl→Br / Br→I) |
|---|---|---|---|---|
| **질서 bulk Ea** | **0.799 eV/Å** | −1.067 eV | **0.998** | 0.713 / 0.845 (일관) |
| 질서 GB Ea | 0.716 | −1.005 | 0.905 | **0.152 / 1.017 (6.7× 불일치)** |
| GB 형성에너지 | 30.26 meV Å⁻²/Å | −39.66 | 0.951 | 46.9 / 21.4 |

---

## 9. 세 축별 정밀 대조 ★★ — **우리 좌표에 놓기**

### 9-A. 축 A · **modified Nernst–Einstein** — 우리 H_R = 1 을 바꿔야 하나?

**① 무엇을 어떻게 수정했나** (본문 Eq 10, ref 66 = Uitz/Epp/Bottke/Wilkening, *J. Electroceram.* 38, 142 (2017)):
```
σ = Λ · (z e)² · D / (k_B T)          z = 1 (Li⁺), e = 소전하
Λ = "system-dependent coefficient related to the concentration of the mobile ions and the Haven ratio"
```
표준 NE 는 `σ = n (ze)² D / (H_R k_B T)`. 즉 **수정의 내용은 "n 과 1/H_R 을 하나의 경험계수 Λ 로 합쳤다"** 는 것뿐이다.
**항이 추가되거나 제거되지 않는다** — 형태는 같고 **Λ 를 어떻게 정하느냐**만 다르다.

**② 왜 필요한가 (저자 논거)**: 명시적 논거가 **본문에 없다.** ref 66 을 걸고 Λ 를 "이동이온 농도와 Haven 비에 관련된 계수"라고
한 줄로 정의한 뒤 곧바로 값을 준다. ⇒ 캐리어 수·상관효과 중 **무엇을 고치는지 논문이 분해하지 않는다.**

**③ Λ 값과 그 유래** — 여기가 핵심이다.

| 계 | Λ (Li Å⁻³) | 유래 |
|---|---|---|
| Li₆PS₅Cl | **2.181×10⁻²** | *"following our previous study22"* (Ou 2024 PRM — **우리 미확보**) |
| Li₆PS₅I | **1.590×10⁻¹** | **실험에서 역산**: ref 43(Brinek) 의 σ 와 ref 68(Hogrefe) 의 366 K D 를 맞춰서 |

**Λ_I / Λ_Cl = 7.29.** 즉 **같은 D 를 넣어도 I 계는 Cl 계보다 σ 가 7.3× 높게 나온다.**

**⭐ digest 계산 (원논문 미보고) — Λ 를 물리적 캐리어 밀도와 비교하면**:
공칭 Li 밀도 n = 24/a³ (재래단위포 4 f.u. = 24 Li). **격자상수 3종을 다 놓고 본다** (§3-e 참조):

| a 출처 | a (Å) | n_Li (Li Å⁻³) | Λ_Cl/n | **H_R = n/Λ_Cl** |
|---|---|---|---|---|
| 본문 Methods | 10.28 | 0.022092 | 0.987 | **1.013** |
| **배포 MD 셀 (repo 실측)** | **10.044** | **0.023687** | **0.921** | **1.086** |
| 실험 [Adeli] 중성자 | 9.8598 | 0.025037 | 0.871 | 1.148 |

| a 출처 | a (Å) | n_Li | Λ_I/n | **H_R = n/Λ_I** |
|---|---|---|---|---|
| 본문 Methods | 10.35 | 0.021647 | 7.345 | **0.136** |
| 실험 격자 가정 (~10.14) | 10.14 | 0.023020 | 6.907 | 0.145 |

⇒ **어느 격자상수를 쓰든 결론이 바뀌지 않는다: Cl 은 H_R ≈ 1.0–1.15, I 는 H_R ≈ 0.14.**

> 🔑🔑 **결론 1 — Li₆PS₅Cl 에 대해 그들의 "modified" NE 는 우리 규약과 사실상 같다.**
