Repository: yonghoon7153-source/DFT-MLIP-Script-Generator

# Yonghoon-DEM-DFT — mid-Ni NCA721 formation 연구 위키 + 대시보드 (브랜치 `claude/midni-formation-wiki`)

sulfide 기반 all-solid-state battery 에서 **NCA721 (mid-Ni) 양극의 formation(pre-conditioning) 충전 cut-off** 가 장기 사이클
성능과 열화 메커니즘(CEI 형성 · LPSCl 산화 분해 · lattice oxygen 관여 · 계면 contact loss)에 주는 영향을 연구하는 저장소.
**mothership LLM Wiki**(논문 노트·메커니즘·프로토콜·DOE·비교)와, 그 위키를 읽고 논문을 비교하고 대화하는 **로컬 대시보드**,
그리고 **셀 데이터 모듈(prototype)** 로 이루어진다. 논문은 `/paper` 논문 에이전트가 DOI 로 중복을 걸러 봉인 digest + 구조화 노트로 흡수한다.

> 다른 브랜치(DEM/MPM · 열화 degeneracy · Li2S 위키 · argyrodite ML …)는 별개 프로젝트다 — `BRANCHES.md`.

File: litdb/papers/honrao2021_interpretable_ml_sse_anode_coatings.md (part 2 of 2)
<!-- digest 표준 양식 (paper-level STANDALONE). 깊이 기준 = papers/zuo2022_chlorination_cathode_interface.md
- *"Permutation-feature-importance analysis identifies the sublattice packing fraction as the single dominant descriptor of Li⁺ migration barriers (ΔR² ≈ 0.31), followed by Li fraction, largest-free-sphere diameter and sublattice neighbour count [Honrao 2021, `Fig. 3`]."*
- ⛔ **쓰면 안 되는 문장**: *"Honrao 2021 이 코팅 후보를 계면 안정성으로 골랐다"* — **계면 계산이 없다.** *"ML 이 스크리닝을 대체했다"* — **분류 성능 보고가 없다.**

---

## 10. 주의/한계 (over-claim 방지) — **본문↔그림/데이터 어긋남 12건**

> ⚠ 인용에 **실제로 걸리는** 것은 ①②③④ 넷이다. 나머지는 방법 신뢰도 평가에 쓴다.

1. ⚠⚠ **초록 ↔ `Table 5` R² 가 뒤집혀 있다.** 초록 *"0.95 and 0.92 on the **oxidation and reduction**"* ↔ `Table 5` **환원 0.95 / 산화 0.92**. `Fig. S11` 두 parity 로는 구분 불가. **축을 지정해 인용하면 50 % 확률로 틀린다.**
2. ⚠⚠ **`LiF` 3D 장벽이 그림 2장과 표 1개에서 다르다.** `Fig. 1`·`Fig. S4` 픽셀 **0.241 eV** ↔ `Table S1` **0.536 eV**(mp-1185301). 게다가 두 그림의 캡션 게이트가 **≤ 0.5 eV** 이므로, `Table S1` 값이 맞다면 **`LiF` 는 그 그림들에 있으면 안 된다.** (같은 상황인 `LiCl` 은 본문이 폴리모프 차이를 **적어 두었는데**, `LiF` 는 아무 말이 없다.) ⇒ **`LiF` 장벽은 인용 금지.**
3. ⚠⚠ **`Li₃PS₄` 창의 윗변: 본문 2.2 V ↔ `Fig. S2` 픽셀 2.360 V** (0.16 V 차). 본문·SI 캡션 **두 곳 모두** 1.7–2.2 로 적혀 있어 오타로 보기 어렵다. 아랫변은 1.702(그림) ↔ 1.7(본문) 로 일치하므로 **윗변만 어긋난다.**
4. ⚠⚠ **질화물 서사와 결과가 반대다.** 서론이 ref 57(Zhu 2017)을 들어 *"nitrides have a significantly lower reduction potential … making them more suitable for anode coatings"* 라 하고 `Fig. S6` 캡션도 *"Nitrides have the lowest reduction potentials"* 라 하는데, **`Table S1` 26종 중 질화물은 `Sr₄Li(BN₂)₃`·`Li₂CN₂` 둘뿐**이고 `Fig. S6` 에서 `V_red = 0` 에 서 있는 질화물 **6종**(`Li₃N`·`Li₃BN₂`·`Li₃AlN₂`·`Li₂SiN₂`·`Li₃ScN₂`·`Li₃YN₂`)이 **전부 코팅 목록에 없다**. 원인은 *"창 ≥ 1 V"* 게이트일 것이 거의 확실하지만(질화물은 산화한계가 ~1 V) **논문이 한 줄도 설명하지 않는다.** ⇒ *"이 논문은 질화물 코팅을 지지한다"* 로 인용하면 **틀린다.**
5. ⚠ **정의 없는 원소 필터 (계보 반복 패턴).** *"we filter out **most** compounds with d- and f-block elements"* — 규칙 없음. 실제로는 **Ti·Sc·Zn·Y·Zr·Hf·Ta·La·Pr·Tb·Er·Bi 가 살아남는다**(`Li₈HfO₆`·`LiErO₂`·`Li₇La₃Hf₂O₁₂`·`Li₆Hf₂O₇` 는 `Table S1` 안에 있고, `Fig. S4` 에는 `Li₂Ta₂(OF₂)₃`·`Li₄ZrF₈`·`Li₂CaHfF₈`·`Cs₂LiPrI₆` 가 있다). ⇒ **깔때기를 재현할 수 없다.** [Aykol16] `Fig. 1`·[Nolan21] `Fig. 1` 과 **같은 종류의 숨은 필터**다.
6. ⚠⚠ **코팅의 요건을 양면으로 선언하고 한 면만 계산한다.** *"stability against Li metal on one side, and the electrolyte on the other"* → **전해질 쪽은 끝까지 계산되지 않는다.** 계면 반응에너지가 논문 전체에 **0건**이다.
7. ⚠ **"expanded results" 가 전부가 아니다.** 본문 *"over 250 promising solid electrolyte candidates … Supplementary Figs. S3–S6 show expanded results for each class"* ↔ 본 digest 의 마커 계수: S3 **23** + S4 **36** + S5 **59** + S6 **19** = **137개**(`LiCl,LiBr,LiI` 한 점 포함이라 실제 화합물은 139). ⇒ **>250 중 절반 남짓만 보인다.** 나머지 목록·15,446행 DB·특징 스크립트 전부 *"available upon request"* — **계보 6편 중 기계판독 데이터가 0본인 유일한 편**([Aykol16] CSV 2본, [Nolan19]·[Nolan21] XLSX).
8. ⚠ **`Li₉S₃N` 이 헤드라인 후보인데 코팅 목록에 없다.** 초록·요약이 신규 후보로 앞세우고 `Fig. S3` 캡션이 *"황화물 중 Li 금속에 안정한 둘 중 하나"* 라 하는데, `Fig. 1` 픽셀로 `V_red` = **0.000 V**, 장벽 0.185 eV 로 **코팅 게이트를 다 만족하는 것처럼 보이는데 `Table S1` 26종에 없다.** (창 < 1 V 가 이유로 추정되나 미기재.) `Li₃BN₂`(0.001 V, 0.266 eV)도 같은 상황.
9. ⚠ **`Fig. 2` 넷째 패널과 본문 불일치(figure-read).** 본문은 `Sr₄Li(BN₂)₃` 에 대해 *"A small Li fraction = 0.071 … drives the prediction higher"* 라 하는데, **그 패널에 표시된 특징은 SPF·SNC·OP_1·NDV·XRD_3·LNC 뿐이고 `Li` 가 없다.** (0.071 = 1/14 로 **조성상으로는 맞는 값**이다 — 즉 값은 옳고 **그림의 근거가 없다**.)
10. ⚠ **식 (4) 가 grand potential 과 전극전위를 한 줄에 뭉갠다** (§4c). `μ_Li = μ⁰_Li − eφ` 가 없다. 또 식 (2) 는 **지수 기호가 조판에서 빠져** `S_ij = (R₀−R_ij)/b` 처럼 인쇄돼 있다(실제는 `exp[(R₀−R_ij)/b]`). ⇒ **이 논문에서 식을 그대로 베끼면 안 된다.**
11. ⚠ **`Table 4` 의 "all but one" 이 수사적이다.** DFT-MD 가 느리다고 한 11종 중 장벽이 낮은 것은 `SrLi(BS₂)₃`(0.340) **과 `LiCl`(0.735)** 둘인데, `LiCl` 은 *"already identified as a promising anode coating candidate"* 라는 서술로 넘어간다. 0.735 는 그들 **코팅 게이트(≤1 eV) 안**이다.
12. ⚠ **`Fig. 4b` 서술 미세 어긋남.** 본문 *"Other input features that have a noticeable impact include the number of **valence d-electrons** and unfilled p-electrons"* — 산화전위 패널에서 `Valence d-elec` 는 **7위(≈0.026)** 로 `Band gap`·`Melting Temp.` 보다 아래다. 환원 패널에서는 3위(0.11)라 맞다.

**그 밖의 구조적 한계 (어긋남은 아니지만 인용 범위를 좁힌다)**
- **불확실도가 한 곳도 없다** — R² 표준편차·장벽 오차·창 오차 전부 없음.
- **실험 검증 0** — *"Future work will involve … accurate DFT simulations and experiments to perform rigorous validation."* 즉 **DFT 검증조차 미래형**이다.
- **창은 8,924종에만 있다** — 15,446종 DB 라고 하지만 전기화학 축은 **58 %** 커버리지. 조성당 최저에너지 상 하나만.
- **온도·엔트로피 0 K** — `E_hull` 도 창도 0 K. 논문이 *"they may be stabilized at higher temperatures through entropic contributions"* 라고 인정.
- **MP 의존성 자백**: *"the grand potential phase diagram … is prone to change when new phases are discovered or get added to Materials Project"* ⇒ **우리 hull 세대차 논의와 같은 문제를 그들도 안다.**

---

## 11. 용어 미니사전 (이 편을 읽는 데 필요한 것만)

| 용어 | 뜻 | 우리 맥락 |
|---|---|---|
| **BV / softBV** | 본드밸런스. 결합가 합 = 형식 산화수여야 한다는 규칙. **softBV** 는 고차 배위껍질까지 써서 `R₀`·`b` 를 재피팅한 판 | 우리 `tools/comp1_v3/` BVSE 와 같은 계열. ⚠ 우리는 eV 환산을 **안 한다** |
| **3D 장벽** | 단위셀의 **세 방향 모두**로 침투하는 최저에너지 등치면의 활성화에너지. 1D ≤ 2D ≤ 3D | 이방성 전도체(LiFePO₄·LiCoO₂)는 1D/2D 가 훨씬 낮지만, 결함이 그 경로를 막으므로 3D 가 **보수적 지표** — 저자들의 논리 |
| **`SPF` (sublattice packing fraction)** | 비-Li 원자들의 부피 합 / 셀 부피 | 이 논문의 최강 기술자(PFI 0.31). *"부격자가 공간을 덜 먹을수록 Li 가 잘 움직인다"* |
| **`DLFS`** | 격자를 한 방향으로 통과할 수 있는 **최대 자유구 지름**(Zeo++) | 우리 BVSE 채널% 와 가장 가까운 개념 |
| **`ENS`** | 부격자 원자들의 Pauling 전기음성도 평균 | 높을수록 Li–음이온 결합이 이온성 → 장벽 낮음 (그들 해석) |
| **grand potential (Li 개방계)** | `Φ = E − μ_Li·N_Li`. μ_Li 를 외부 변수로 열어 두고 상평형을 푼다 | **우리 ESW 와 같은 기계.** μ_Li ↔ φ 변환은 `μ_Li = μ⁰_Li − eφ`(Li 금속 기준) — ⚠ **이 논문은 그 식을 안 적는다** |
| **Li uptake** | 주어진 φ 에서 평형상들이 f.u. 당 흡수(+)/방출(−)하는 Li 수 | `Fig. S2` 의 y 축. **uptake = 0 인 φ 구간 = 전기화학 창** |
| **cathodic / anodic limit** | 그 평탄구간의 **아랫변 / 윗변** | 우리 `reduction_limit_V` / `oxidation_limit_V` 의 대응물 — **어느 필드인지가 §7c 의 쟁점** |
| **`E_hull`** | 볼록껍질 위 수직거리(eV/atom). 0 = 열역학 안정 | 게이트 30 meV. **우리 무질서 계가 여기서 잘린다** |
| **GB (gradient boosting)** | 잔차를 순차적으로 학습하는 얕은 결정트리 앙상블 | RF(배깅)와 달리 **부스팅**. 표 형식 데이터의 기본기 |
| **SHAP** | 게임이론 Shapley 값으로 **개별 예측**을 특징 기여로 분해. 기준선(base value) 대비 | `Fig. 2` 의 화살표 길이 = SHAP 값. base = 1.490 eV |
| **PFI** | 특징 벡터를 무작위로 섞었을 때의 **시험 점수 하락폭** | 불순도 기반 중요도와 달리 **시험셋**·**고카디널리티 편향 없음**. ⚠ 상관 특징이 있으면 서로 중요도를 깎아먹어 **클러스터링 필요** |
| **parity plot** | 예측 vs 참값 산점 + y=x | `Fig. S8`·`S11`. **잔차의 *구조*를 보는 도구** — R² 하나로는 안 보이는 `x=0` 수직 띠가 여기서 보인다 |

---

## 12. ★ 본 digest 의 독립 재분석 — **논문에 인쇄돼 있지 않은 것**

> 이 편은 **공개 기계판독 데이터가 0본**이라 [Nolan21] 때처럼 XLSX 를 재집계할 수 없다.
> 대신 **PNG 픽셀 캘리브레이션**으로 그림에서 수치를 복원했다. 아래 숫자는 **논문의 어느 표·본문에도 없다.**
> 방법: `litdb/figures/<slug>/*.png` → 축 프레임·눈금 픽셀 검출 → 선형 변환 → 마커/계단 좌표. 오차는 눈금 간격 대비 **≤ 0.5 %**.

### 12a. `Fig. S2` 의 상전이 전압 8개 — **본문은 두 개만 적는다**

| φ (V, figure-read ≈) | Li uptake 변화 | 구간 평형상 (그림 활자) |
|---|---|---|
| — | **8.01** | `Li₂S, Li₃P` (0 – 0.867) |
| **0.867** | 8 → 5.99 | (라벨 없음) |
| **0.926** | 5.99 → 5.41 | (라벨 없음) |
| **1.156** | 5.41 → 5.14 | (라벨 없음) |
| **1.262** | 5.14 → 5.01 | `Li₂S, P` (1.262 – 1.702) |
| **1.702** ★ | 5.01 → **0.00** | ← **cathodic limit** |
| — | **0.00** | **`Li₃PS₄`** (1.702 – 2.360) ← **전기화학 창** |
| **2.360** ★ | 0 → −2.88 | ← **anodic limit**; `LiS₄, P₂S₇` (2.360 – 3.775) |
| **3.775** | −2.88 → −3.01 | `P₂S₇, S` (3.775 – 5.0) |

**읽히는 것 3가지**
- **창 = 1.702 – 2.360 V (폭 0.658 V)**. 본문의 *"1.7−2.2 V"* 는 **윗변이 0.16 V 낮다**(§10-3).
- **환원이 4단계**(0.867 / 0.926 / 1.156 / 1.262)로 잘게 쪼개져 있다 — 본문은 *"Li₃PS₄ undergoes reduction and uptakes Li to form Li₂S and P"* 라고 **한 문장으로 뭉갠다**. 실제로는 `Li₂S+P` → … → `Li₂S+Li₃P` 로 **P 의 단계적 리튬화**(P → LiP → Li₃P)가 계단으로 보인다. ⇒ 우리 `oxidation_stability.json` 의 `reduction_identical` 주석(*"P⁵⁺ → P³⁻/P⁰ (Li₃PS₄ → P → LiP → Li₃P)"*)과 **정확히 같은 순서**다. ✅ **우리 환원 경로 서술의 외부 확인 1건.**
- **산화 첫 산물이 `LiS₄`** 다 — 우리가 Gil-González 2022 phase set 을 따라 **명시적으로 제외**하는 바로 그 MP 상. ⇒ *"phase set 선택이 anodic limit 을 바꾼다"* 는 우리 규율의 **문헌 실물 사례**(§7f-③).

### 12b. `Fig. 1` 마커 **43개 좌표 복원** — 우리 계 인접 물질만 발췌

> 축 눈금 픽셀(x: 0 V @136 px, 1 V @339 px, 3 V @747 px / y: 0.0 @582 px, 0.5 @37 px)로 캘리브레이션.

| 물질 | `V_red` (V) | 3D 장벽 (eV) | 족 | 우리와의 접점 |
|---|---|---|---|---|
| **`Li₆PS₅I`** | **1.722** | **0.251** | 할라이드 | ★ 유일하게 통과한 아지로다이트. `Li₆PS₅Cl`·`Br` 은 `E_hull` 로 탈락 |
| `Li₃PS₄` | **1.722** | 0.308 | 황화물 | `Fig. S2` 의 1.702 와 0.02 V 일치 |
| `Li₇P₃S₁₁` | 2.279 | 0.294 | 황화물 | |
| **`Li₆PClO₅`** (= Li₆PO₅Cl) | **0.690** | 0.467 | 산화물 | ★ **산소 아지로다이트 — 우리 LPSOCl 방향**. 황화물 대비 `V_red` 1.03 V 낮다 |
| `Li₃PO₄` | **0.690** | 0.375 | 산화물 | ★ [Nolan21] XLSX **0.69 V**·[Zhu15] **0.68 V** 와 **일치** → 독립 재현 |
| `Li₂SO₄` (`Fig. S5`) | ≈**1.55** | 0.331 | 산화물 | ★ [Nolan21] XLSX **1.57 V** 와 일치 → 독립 재현 |
| `Li₂S` (`Fig. S3`) | **0.000** | 0.262 | 황화물 | 창 2.13 V (`Table S1`) |
| `Li₉S₃N` | **0.000** | 0.185 | 황화물 | 헤드라인 후보인데 `Table S1` 에 없다(§10-8) |
| LLZO `Li₇La₃Zr₂O₁₂` | **0.050** | 0.495 | 산화물 | ★ **0 이 아니라서 코팅 목록에서 빠진다** — 불리언 게이트의 엄격함 실증 |
| `Li₇La₃Hf₂O₁₂` | 0.000 | 0.469 | 산화물 | `Table S1` #13 (0.470 과 일치) |
| `LiF` | 0.000 | **0.241** ⚠ | 할라이드 | `Table S1` 0.536 과 불일치(§10-2) |
| `Li₂Se` / `Li₃BN₂` / `Sr₄Li(BN₂)₃` | 0.001 / 0.001 / 0.001 | 0.327 / 0.266 / 0.109 | 기타 | `Table S1` 0.327 / — / 0.109 |
| `LiAlB₂O₅` + `Li₂CO₃` (겹침) | ≈1.29 | 0.176 | 산화물 | 본문 0.175 / SHAP 0.182 |
| `Li₁₀Si(PS₆)₂` (= LSiPS) | 1.706 | 0.456 | 황화물 | 본문의 치환 일화 값 **0.457 과 일치** → 그 값은 **softBV 계산값**이다(§7d-3) |

> ✅ **교차검증 3건이 전부 맞았다**: `Li₃PO₄` 0.690 ↔ [Nolan21] 0.69 ↔ [Zhu15] 0.68 · `Li₂SO₄` ≈1.55 ↔ [Nolan21] 1.57 · `Li₇La₃Hf₂O₁₂` 0.469 ↔ `Table S1` 0.470.
> ⇒ **서로 다른 논문·다른 구현·다른 hull 세대의 grand-potential 결과가 0.02 V 안에서 일치한다.** 이것은 **우리 2.256 V 가 "같은 기계에서 나온 값"** 이라는 주장에 대한 **세 번째 독립 보강**이다(⚠ 값을 옮겨오는 것은 여전히 금지, 기계의 재현성만).

### 12c. ★ **폴리모프 민감도 2.1×** — 논문이 오차로 취급하지 않는 것

| 조성 | mp id | 3D 장벽 (eV) | 출처 |
|---|---|---|---|
| **LiCl** | mp-1185319 (DFT 바닥상태) | **0.349** | `Table S1` #5, `Fig. S4` |
| **LiCl** | mp-22905 (Sendek 구조) | **0.735** | `Table 4` #8 |
| 비 | | **2.11×** | |

같은 조성·같은 도구·같은 논문인데 **구조 하나 바뀌면 2.1×**다. 그리고 **SE 게이트가 0.5 eV** 이므로 이 한 물질은 **구조 선택에 따라 통과/탈락이 갈린다**. 논문은 이것을 각주 한 줄로 처리한다.
⇒ **우리 규율에 직접 붙는다**: BV 계열 지표를 인용·산출할 때 **구조 출처(mp id / 배열)를 반드시 박는다.** 우리 BVSE 규율(*"정량·순위는 원본 주기셀 값만"*)이 왜 필요한지의 외부 실증.

### 12d. 스크리닝 그림의 마커 계수 — *"expanded results"* 의 실제 크기

| 그림 | 마커 수 | 비고 |
|---|---|---|
| `Fig. S3` 황화물 | **23** | |
| `Fig. S4` 할라이드 | **36** | `LiCl,LiBr,LiI` 한 점으로 겹침 → 화합물 38 |
| `Fig. S5` 산화물 | **59** | 가장 큰 족 |
| `Fig. S6` 기타 | **19** | 질화물·셀렌화물·보로하이드라이드 |
| **합계** | **137 (화합물 139)** | ↔ 본문 *"over 250"* ⇒ **표시된 것은 절반 남짓** |
| `Fig. 1` (본문) | **43** | 네 족 합본의 하이라이트 |

### 12e. `Table S1` 26종의 족·창 분포 — 논문이 안 세는 것

| 족 | 개수 | 창 범위 (V) | 장벽 범위 (eV) |
|---|---|---|---|
| 할라이드 | **15 (58 %)** | 2.35 – **6.36** | 0.349 – 0.882 |
| 산화물 | 6 | 2.90 – 3.22 | 0.354 – 0.845 |
| 질화물 | 2 | 1.39 · 2.12 | 0.109 · 0.982 |
| 칼코겐 (`Li₂O`·`Li₂S`·`Li₂Se`) | 3 | 1.89 – 2.90 | 0.259 – 0.327 |

- **창 최대 `LiF` 6.36 V / 최소 `Sr₄Li(BN₂)₃` 1.39 V.**
- **같은 할로겐이면 창이 같다**: Cl 계 3종 전부 **4.25**, I 계 5종 전부 **2.35**, Br 계 `LiBr`·`RbLiBr₂` **3.14** / `CsLi₂Br₃`·`CsLiBr₂` **2.96**. ⇒ §4c-4 의 **준안정 치환 규약**이 표면에 드러난 것. **창은 음이온이 정한다.**
- **장벽과 창이 상충한다**: 장벽 최저 4종(`Sr₄Li(BN₂)₃` 0.109 · `Li₂O` 0.259 · `Li₂S` 0.262 · `Li₂Se` 0.327)의 창은 1.39–2.90 인 반면, 창 최대 `LiF`(6.36)의 장벽은 **0.536 으로 SE 게이트 밖**이다. ⇒ **"통하면서 넓은" 코팅은 이 데이터에 없다** — 논문이 명시하지 않는 트레이드오프.

---

## 13. 한 줄 결론

**계보 #6 은 코팅 계산의 *직선적 후속*이 아니라 *분기*다** — 무대를 음극으로 옮기면서 계면 열역학(`E_d`)을 버리고 **전도도 프록시(softBV)를 1차 게이트로** 세웠고, 그 대가로 **우리 계(`Li₆PS₅Cl`)와 현대 할라이드 SE 를 `E_hull`·`0.5 eV` 두 문턱에서 잃는다**. 우리가 이 편에서 실제로 가져오는 것은 후보 목록이 아니라 **`Fig. S2` 의 cathodic-limit 그림 정의**(우리 `reduction_limit_V` 1.242 V 의 정체를 가를 실마리), **`Fig. 3` 의 SPF 우위**(cascade 기술자 후보), 그리고 **"불리언 게이트에 회귀 R² 는 증거가 아니다"** 라는 방법 규율이다.
