Repository: yonghoon7153-source/DFT-MLIP-Script-Generator

# Yonghoon-DEM-DFT — mid-Ni NCA721 formation 연구 위키 + 대시보드 (브랜치 `claude/midni-formation-wiki`)

sulfide 기반 all-solid-state battery 에서 **NCA721 (mid-Ni) 양극의 formation(pre-conditioning) 충전 cut-off** 가 장기 사이클
성능과 열화 메커니즘(CEI 형성 · LPSCl 산화 분해 · lattice oxygen 관여 · 계면 contact loss)에 주는 영향을 연구하는 저장소.
**mothership LLM Wiki**(논문 노트·메커니즘·프로토콜·DOE·비교)와, 그 위키를 읽고 논문을 비교하고 대화하는 **로컬 대시보드**,
그리고 **셀 데이터 모듈(prototype)** 로 이루어진다. 논문은 `/paper` 논문 에이전트가 DOI 로 중복을 걸러 봉인 digest + 구조화 노트로 흡수한다.

> 다른 브랜치(DEM/MPM · 열화 degeneracy · Li2S 위키 · argyrodite ML …)는 별개 프로젝트다 — `BRANCHES.md`.

File: litdb/papers/liang2026_interface_bottleneck_solid_state_batteries.md (part 2 of 2)
# Overcoming the Interface Bottleneck in Solid-State Batteries: Electrolyte Design, Interface Engineering, and Computational Discovery — Liang et al. (*Battery Energy* 2026)
  1. **보이드 유도 필라멘트** **[59]** Kasemchainan 2019 (`Fig. 3a`): 스트리핑 시 Li 제거 속도 > 크리프 보충 속도 → 계면 미세 보이드. **임계 스트리핑 전류 = Li/Li₆PS₅Cl/Li, 3 MPa 에서 0.2 mA cm⁻²** 로 낮고, 이것이 실셀의 율속 인자인 경우가 많다(임계 플레이팅 전류보다 낮음, 스택압 의존 강함). 보이드 가장자리에서 국소 전류밀도가 **임계 플레이팅 전류(LLZO ≈0.6, LPSCl 0.2–1.0 mA cm⁻² @3–7 MPa)** 를 넘겨 필라멘트 개시 **[70]**.
  2. **입계 침투**: 다결정 LLZO 에서 GB 의 전자전도가 벌크보다 높아 GB 에 도달한 Li⁺ 가 **전해질 내부에서 환원** → 필라멘트 → 팁 응력이 GB 균열 전파. **[72]** Han 2019 *Nat. Energy*: operando **중성자 깊이 프로파일(NDP)** 로 전자전도성 전해질 **내부**의 Li 석출을 직접 가시화 — ★ *"기계적 성질이 아니라 **높은 전자전도**가 내부 수지상의 근원"*.
  3. **전자전도 유도 내부환원**: 균열·보이드 없이도 내부 핵생성. **[18]** Wang: GB complexion 개질(ALD 유전층)로 이 경로를 억제 → **CCD 0.15 → 0.45 mA cm⁻²** (`Fig. 4a`; Li\|LLZTO\|Li, 25 °C, 펠릿 **~15 MPa** 압축이나 **외부 스택압 없이**, **0.05 mA cm⁻² 증분**). **[75]** Xiong: 입계에 **강유전 BaTiO₃** 를 넣어 내부 전기장으로 전자는 밀어내고 Li⁺ 는 통과.
  ⇒ *"세 기구가 동시에 작동하므로 단일 대책으로 안 된다."*
- **§3.2.3 완화**: 인공 SEI 중간층 **[33]**(PEO-LiTFSI/LATP 5 wt%, **~8 µm** → CCD **1.0 → >1.6 mA cm⁻²**, 60 °C 0.2 mA cm⁻² 에서 **~2800 h**) / MOF 유도체 **[77]** / **계면상 층상화** **[78]**(`Fig. 5a`: MgF₂ + 2Na → 2NaF + Mg, SSE 쪽 전자차단-이온전도층 + 음극 쪽 혼합전도층의 **경사 계면상**) / **합금 음극**(Li-In, Li-Si, Li-Mg, Li-Al; Li-Si 이론용량 **3579 mAh g⁻¹** **[79]**) / **압력**(제조압 vs 스택압이 **다르고 때로 상반된다** **[80]**; 최적창은 전해질별 — 황화물 **3–10**, 할라이드 **5–20**, 가넷 **~0–30 MPa** **[81, 82]**) / **불소화** **[74]**(F-LLZO 사이클 수명 `Fig. 4b`).
- **[82–85]** Krauskopf: **Li\|LLZO 고유 전하이동저항은 ~10⁻¹ Ω cm³ 로 매우 낮다** ⇒ 실전 전류밀도를 제한하는 것은 **속도론이 아니라** 측면 Li 성장·Li 금속 내 빈자리 확산·전기화학-기계적 파괴. ★ *"Li/SSE 계면 문제는 kinetic 이 아니라 morphological·mechanical 이다"*.
- **§3.2.4 Li 너머**: Na 는 Li 와 정성적으로 유사(융점 98 vs 181 °C → RT 크리프 빠름 → 자가치유 가능성) **[87]**. 다가이온(Mg, Zn, Al, Ca)은 전하밀도가 커 골격과 강하게 상호작용, 계면 전하이동이 느리다 — **기구 이해가 아직 제한적** **[63]**.
  Zn: 하이드로겔/폴리머 전해질은 성숙했으나 수지상 문제. Ca: 이온절연 부동태막 + Ca²⁺ 전도체 희소. **Al: 할라이드와 특유의 비양립** — **[88]** Cui 2025: Al/할라이드는 할라이드의 **연속 환원분해**로 실패하고 **In 금속이 축적돼 이온수송을 물리적으로 차단**. ★ 대조적으로 **황화물(Li₅.₄PS₄.₄Cl₁.₆)은 redox-active 계면상을 형성해 가역 사이클** (§3-4).

### §3.3 입계 (p.11)
- 동기 3가지: GB σ ≪ 벌크 / 수지상이 GB 를 따라 전파 / GB 가 수분·오염의 진입로.
- **[18]** Wang GB complexion 실물 레시피: 그린 펠릿에 **ALD Al₂O₃** → **1150 °C 소결** → 알루미나가 표면 Li₂CO₃ 를 분해하고 Li₂O 와 반응해 **서브마이크론 γ-LiAlO₂ + 나노 complexion** 형성, 대기 중 Li₂CO₃ 재생 억제. 결과: 총 σ **×2.7 (2.59 → 6.92 × 10⁻⁴ S cm⁻¹)**, CCD **3배 (0.15 → 0.45)**, Li 젖음성 유지 (`Fig. 5b`) ⚠ §10-3.
  ⇒ *"GB 공학은 이온·전자 수송을 **함께** 다뤄야 한다 — 수지상 핵생성 기구에서 둘이 결합돼 있다."*
- **[75]** field-responsive GB(압전/강유전 GB 상 → 내부장으로 전자만 배척) = **이온·전자 GB 수송의 분리**.
- **[20]** glass-network garnet: **50Li₂O–38B₂O₃–12SiO₂** 유리상이 GB 에 연속 3D 골격 → 장거리 전자 퍼콜레이션 차단, 이온경로는 보존 ⇒ **CCD > 2 mA cm⁻²** (미개질 LLZO 의 **10배 이상**, 황화물과 경쟁 가능).
- ★ **미해결**: *"The question of whether grain boundaries should be **amorphous or crystalline** remains actively debated."* 비정질 GB = 등방수송·변형수용 but σ 낮음; 결정 GB = σ 높음 but 파세팅·균열. 절충안 **"grain-fusion"** → 총 σ **> 10⁻³ S cm⁻¹** + 높은 CCD **[74]**.

### §4 계산·AI (p.11–14) → §12 표
### §5 전망 (p.14–15) → §14 목록

---

## 12. ★6 "Computational Discovery" 절이 정리하는 파이프라인 — **단·판정량·문턱·탈락 수**

> ⚠ 의뢰 취지(Basu 2026 의 *"3단 깔때기인데 어느 단에서도 탈락 0, 실체는 재채점"*)로 검사했다.
> **결론: 이 리뷰로는 그 검사를 할 수 없다 — 리뷰가 단별 탈락 수를 하나도 보고하지 않기 때문이다.**

| # | 파이프라인 | 원 출처 | 단(tier) 구조 | 판정량 | **문턱** | **탈락 수** |
|---|---|---|---|---|---|---|
| 1 | **GNoME (GNN 대규모 스크리닝)** | **[93]** Merchant, Batzner, Schoenholz, Aykol, Cheon, Cubuk (Google DeepMind), *Nature* **624**, 80 (2023) | 명시된 단 구조 **없음**. 리뷰는 3개 수를 나열: **2.2 M 후보 → 384,000 stable → 736 실험 확인** (+ 45,500 novel prototypes, XtalFinder) | 안정성(상분리에너지) | ⛔ **문턱 미기재** (E_hull 값 없음) | ⚠ **"탈락"으로 보고되지 않음.** 2.2 M − 384 k 는 *예측 결과*이지 게이트 통과/탈락 장부가 아니다. **단별 수 없음** |
| 1b | 위의 **r²SCAN 재검증** | 동 | 2차 fidelity 재계산 | 상분리에너지 부호 | 음수 유지 여부 | **16 % 가 부호를 못 지킨다**(= Stable 84 %, `Fig. 6l`). ★ **리뷰 전체에서 "탈락률"에 가장 가까운 유일한 수** |
| 2 | **반-페로브스카이트 ML 스크리닝** | **[100]** H. Liu, Z. Chen, J. Hu, X. Liu, J. Wu, J. Lin, *J. Power Sources* **658**, 238376 (2025) | ① Extra Trees 를 **실험 σ 데이터셋**에 학습 ② **단계적 A/B 자리 치환**으로 **168 순수조성 → 149,480 도핑후보** 확장 ③ **동시(joint) 필터** | σ, band gap, E_hull, tolerance factor | ★ **유일하게 명시**: **σ > 10⁻⁴ S cm⁻¹** · **gap > 4 eV** · **E_above_hull < 50 meV/atom** · tolerance factor | **생존 963종** (149,480 중 **0.64 %**). ⚠ **필터별 분해는 없다** — 어느 문턱이 몇 개를 죽였는지 리뷰에 없다 |
| 3 | **다중스케일 위상학습 초이온전도체 탐색** | **[99]** D. Chen, B. Wang, S. Li et al., *JACS* **147**, 20888 (2025) | 원자/결정/**미세구조(입계)** 3스케일 기술자 결합 | (미기재) | ⛔ **없음** | ⛔ **없음** |
| 4 | **반-페로브스카이트 ML + HTS** (= 스니펫 조각 3) | **[38]** C. Lin, L. Zhang, Y. Dong, *J. Energy Storage* **125**, 116990 (2025) | "extensive candidate libraries" | (미기재) | ⛔ **없음** | ⛔ **없음.** *"identified several promising"* 뿐 |
| 5 | **end-to-end ML 파이프라인** | **[101]** V. Jain, Z. Wang, F. You, *Mater. Horiz.* **13**, 15 (2026) | 데이터 통합(DFT+실험+문헌마이닝) + **불확실성 정량** + **능동학습 우선순위화** | — | ⛔ **없음** | ⛔ **없음.** 리뷰의 소득은 *"모델 선택만큼 **파이프라인 구조**가 정확도를 좌우한다"* 라는 명제 |
| 6 | **2D CNN + 물리정보 기술자 (수지상 형태 예측)** | **[102]** Z. Zhao et al., *Battery Energy* **4**, e70015 (2025) | 스크리닝 아님(예측) | 수지상 형태·성장 | — | 순수 데이터기반 대비 **정확도 ~20 % 향상** |
| 7 | **LLM 특성화 군집화 (MOF 전해질)** | **[103]** Z. Xi, X. Xu, H. Gao, G. Wang, *Materials Today* **93**, 103225 (2026) | 기보고 MOF 복합체 **수백 편**의 XRD/BET/EIS/NMR 을 LLM 이 군집·해석 → 숨은 상관 → 신규 조성에서 실험검증 | 합성-구조-물성 규칙 | ⛔ **없음** | ⛔ **없음** ("hundreds" 만) |
| 8 | **AI 생태계 비전** | **[104]** Z. Wang, W.G. Zeier, F. You, *Sci. Adv.* **11**, eaea0638 (2025) | LLM 문헌마이닝 + GNN 물성예측 + 물리정보 ML 계면안정성 + 로봇실험의 폐루프 | — | — | — (비전) |
| 9 | **디지털 트윈** | **[105]** J. Lee et al., *Battery Energy* **2**, 20220061 (2023) | 물리기반 FEM(이온수송·전극속도론·역학) + 실험(EIS·사이클·열) 연속 갱신 | 열화기구 분해·잔여수명 | — | — |

### 12-1. ★ 판정

- **9개 파이프라인 중 문턱을 밝힌 것 = 1개** (`[100]`), **생존 수를 밝힌 것 = 2개** (`[93]`, `[100]`),
  **단별 탈락 수를 밝힌 것 = 0개.**
- ⇒ **Basu 2026 형 병리("어느 단에서도 탈락 0")를 이 리뷰로는 진단할 수 없다.** 진단하려면
  `[93]`·`[100]` 원문을 직접 봐야 한다. **의뢰 지시대로 "탈락 수 없다"고 적는다.**
- 다만 **구조적으로 같은 냄새**가 나는 곳이 하나 있다: `[93]` 의 **r²SCAN 재검증**은
  84 % 를 "통과"시키는데, 그 84 % 는 **후보를 걸러내려고 돌린 게 아니라 이미 발표한 결과를
  사후 검증한 것**이다. **탈락이 아니라 재채점**이라는 점에서 Basu 의 Tier 2/3 와 같은 층위다.
- ⚠ 리뷰가 `[100]` 의 필터를 **"jointly filtering"** 이라고 명시한 것은 오히려 중요하다 —
  **순차 게이트(funnel)가 아니라 동시 교집합**이다. 우리 cascade 는 순차 게이트로 짜여 있고,
  순차/동시 선택은 **각 단의 탈락 수를 정의할 수 있는가**를 가른다.
  ⇒ **동시 교집합에서는 "단별 탈락 수"가 애초에 정의되지 않는다.** 이것도 답의 일부다.

---

## 13. ★7 계면 저항·계면 상용성을 무엇으로 정량하나 — **그리고 슬랩 규약은 다루지 않는다**

### 13-1. 리뷰가 실제로 쓰는 계면 정량량 (5종)

| 정량량 | 어디서 | 값의 예 | 우리 대응 |
|---|---|---|---|
| ① **대전위 pseudo-binary 상호반응에너지** `ΔE_rxn` [meV/atom] vs x, **전위 고정** | `Fig. 6b–f` **[91]** | LPSCl↔LiP(OF)₂: **−145**(무전위) / **−47**(2.8 V) / **−95**(4.3 V); NCM↔LiP(OF)₂: **−395**(2.8 V) / **−108**(4.3 V) (figure-read) | ★ **우리 T9 `dE_LPSCl`·`dE_LCO_full` 과 같은 구성**(닫힌계 pseudo-binary, Richards/Ong 2016 eq 2) |
| ② **전기화학 안정창** (대전위 Li-content vs V) | `Fig. 6a` **[91]** | LiP(OF)₂ **2.6–4.9 V**, 양쪽 분해산물 명시 | 우리 ESW(comp1/modelc onset 2.256 V) |
| ③ **CCD / 임계 스트리핑 전류** [mA cm⁻²] | `Fig. 4a`, §3.2.2 | 0.15/0.25/0.45/0.35; 0.2 @3 MPa; >1.6; >2 | ⛔ 우리 축 없음 (실험량) |
| ④ **면적비저항** [원문 Ω cm³] | §3.1, §3.2.3 | Li₃PO₄ 코팅 ~5–10; Li\|LLZO 고유 ~10⁻¹ | ⛔ 우리 축 없음 |
| ⑤ **XPS 산화종 피크 면적** (Clₓ⁻) | `Fig. 3b` **[36]** | 정성 (HE-LIC 미량 ↔ LIC 뚜렷) | 우리 "Cl-rich 산화 산물" 축의 실험 대응물 |

### 13-2. 🔴 슬랩 규약 — **한 줄도 다루지 않는다** (키워드 전수 스캔)

의뢰가 지목한 항목을 본문 전체에서 검색한 결과:

| 키워드 | 히트 | 비고 |
|---|---|---|
| `slab` | **0** | |
| `vacuum` | **0** | |
| `termination` | **0** | |
| `mismatch` / `lattice mismatch` | **0** | |
| `strain` (strain 자체) | **실질 2** | 둘 다 계면규약 아님: *"mechanical strain without fracture"*(비정질 GB), *"strain-accommodating architectures"*(가넷 음극). 나머지 11 히트는 전부 `constrained/constraint` 의 부분문자열 |
| `work of adhesion` / `W_ad` / `adhesion` | **0** | |
| `interfacial energy` | **2** | ⚠ **둘 다 §10-2 의 오귀속 문장 안**. 실제 대상은 phase-separation energy |
| `surface energy` | **0** | |
| `supercell` / `k-point` / `cutoff` / `coherent interface` | **0 / 0 / 0 / 0** | (`coherent` 2회는 *"coherent artificial interface"*, *"coherent emerging picture"* — 결정학적 정합이 아님) |
| `epitax` | **1** | *"epitaxial interlayers"* — 전망 절의 나열 한 단어 |

⇒ **★7 의 답: 이 리뷰는 계면 상용성을 *닫힌계 대전위 열역학* 으로만 정량하고,
명시적 계면 원자모형(슬랩)을 만드는 규약은 전혀 다루지 않는다.**

### 13-3. 그래서 우리 **B2(계면) 보고량 🔴 미정의** 에 무엇을 주는가

**정의는 안 준다. 그러나 두 가지를 준다** — 둘 다 쓸 만하다.

1. **커뮤니티 기본값의 확인**: *"DFT-based grand potential phase diagrams have become **the standard**
   computational tool for predicting the thermodynamic stability of electrolyte/electrode interfaces"* **[91]**.
   ⇒ **우리 T9(닫힌계 pseudo-binary)가 관행에서 벗어난 선택이 아니라는 것**을 리뷰로 받칠 수 있다.
   ⛔ 단 이것은 *"슬랩을 안 만들어도 된다"* 는 허가가 아니다 — **다른 양을 재는 것**이고, 리뷰도 그 구분을 하지 않는다.
2. **보고량을 나눠야 한다는 실측 근거**: `Fig. 6b–f` 는 **같은 코팅재**를 두고
   **접촉 상대(LPSCl vs NCM) × 전위(0 / 2.8 / 4.3 V)** 의 **6가지 조합**을 각각 계산한다.
   최소 반응에너지가 −47 ~ −395 meV/atom 으로 **8배** 흩어지고 **산물 조성도 매번 바뀐다**.
   ⇒ **"코팅재 X 의 계면 안정성"은 스칼라로 정의되지 않는다.**
   `kb/templates/estimand_card.md` 의 판정 기준(*admissible state 가 여럿인데 선택·집계 규칙이 없으면
   스칼라 보고량은 정의되지 않는다*)에 정확히 걸린다.
   ⇒ **B2 는 `ΔE_rxn(상대, 전위)` 로 인자를 선언한 뒤에야 보고량이 된다.**
   (리뷰가 이 말을 하지는 않는다 — **그림에서 읽은 우리 판단**이다.)

---

## 14. ★8 이 리뷰가 "아직 모른다"고 적은 것 — 원고 gap 문장 재료

> 전부 원문 표현 그대로 옮겼다(위치 병기). 원고의 *"~는 아직 확립되지 않았다"* 문장에 바로 쓸 수 있다.

| # | 미해결 진술 | 위치 |
|---|---|---|
| 1 | **"no inorganic solid electrolyte system has yet demonstrated dendrite-free lithium plating at the current densities (> 5 mA cm⁻²) and areal capacities (> 5 mAh cm⁻²) required for fast-charging applications"** | §5.1, p.14 |
| 2 | **"Breaking this conductivity-stability correlation is a high-priority research direction."** (분극성 높은 골격 ↔ 낮은 산화문턱의 역상관) | §5.1, p.14 |
| 3 | **"The question of whether grain boundaries should be amorphous or crystalline remains actively debated."** | §3.3, p.11 |
| 4 | 다가이온(Mg, Zn, Al, Ca) 계면: **"This is an area where fundamental mechanistic understanding remains limited."** | §3.2.4, p.10 |
| 5 | AIMD: 실험 σ 를 **자릿수까지만** 재현 — **"sufficient for screening purposes but insufficient for quantitative prediction"**; 셀 수백 원자·수십~수백 ps 제약 | §4.1, p.12 |
| 6 | 무음극(anode-free): **"the demands on cycle life, coulombic efficiency, and interfacial stability remain extreme"** | §5.2, p.15 |
| 7 | 폐루프 AI: **"significant infrastructure and workflow challenges remain in building the unified AI ecosystems"** | §5.2, p.15 |
| 8 | 수지상: **"The multi-mechanism nature of dendrite growth implies that no single mitigation strategy will suffice."** | §5.1, p.14 |
| 9 | Y 도핑 창: *"the doping level is **tightly constrained**"* — 그런데 **창의 값이 없다** ⇒ 실질적으로 미지 | §2.2, p.4 |
| 10 | 할라이드: 수분 민감 + Li 대비 환원 불안정 ⇒ **"positioning them as cathode-side electrolytes in hybrid cell designs rather than as universal solutions"** | §2.3, p.5 |
| 11 | Li₃YCl₆ 의 새 결정구조가 **"rationalizes discrepancies between predicted and measured conductivities"** ⇒ 예측≠측정 불일치가 최근까지 미해결이었음 | §2.3, p.5 |
| 12 | 계면 중심 설계: **"This interface-centric paradigm demands continued investment in the first-principles modeling of interface thermodynamics and the atomic-scale understanding of interfacial ion transport."** ← ★ **우리 B2 작업의 정당화 문장으로 그대로 쓸 수 있다** | §5.1, p.14 |

---

## 15. 기술 미니 용어집 (이 digest 를 읽는 데 필요한 만큼)

- **Aliovalent doping (이가원자가 치환)**: 원래 자리 이온과 **전하가 다른** 이온으로 치환하는 것.
  전하중성을 맞추려면 빈자리나 격자간 이온이 **반드시** 생긴다 — 그래서 σ 를 바꾸는 가장 직접적인 손잡이다.
  LLZO 의 Zr⁴⁺ → Ta⁵⁺ 는 Li 빈자리를, Li⁺ → Ga³⁺ 는 Li 빈자리 2개를 만든다.
  (반대말 **isovalent** = 같은 전하로 치환, 빈자리 안 생김.)
- **Grand potential phase diagram (대전위 상평형도)**: Li 를 저장조(reservoir)로 두고 **Li 화학퍼텐셜 μ_Li 를
  독립변수로 삼은** 상평형도. μ_Li ↔ 전압이 1:1 대응하므로 *"이 전압에서 이 물질이 무엇으로 분해되나"* 를 준다.
  우리 ESW(comp1 2.256 V)와 `Fig. 6a` 가 같은 도구.
- **Pseudo-binary interface reaction energy**: 두 상 A·B 를 `x·A + (1−x)·B` 의 **닫힌계 혼합물**로 놓고
  x 를 훑으며 **가장 음의 반응에너지**를 찾는 것 (Richards/Ong 2016). 실제 계면 원자배열을 만들지 **않는다**
  — 그래서 싸고, 그래서 계면 **구조** 정보를 못 준다. `Fig. 6b–f` 가 이것.
- **Space charge layer (SCL, 공간전하층)**: Li 화학퍼텐셜이 다른 두 상이 닿으면 Li⁺ 가 재분배되며
  전해질 쪽에 **Li 고갈 나노층**이 생긴다. 유전상수가 클수록(황화물·할라이드) 차폐돼 약해진다.
- **Grain boundary complexion**: 입계를 "결함"이 아니라 **자체 열역학적 평형을 갖는 준-상(quasi-phase)** 으로
  보는 개념. 조성·두께가 온도·조성에 따라 정해지므로 **설계 대상**이 된다.
- **CCD (critical current density, 임계전류밀도)**: 대칭셀에서 전류를 계단식으로 올릴 때 **단락(전압 붕괴)** 이
  나는 전류밀도. 수지상 저항성의 표준 실험 지표. **스택압·온도·전류 증분에 강하게 의존**하므로
  조건 없이 값만 인용하면 안 된다 (`Fig. 4a` 는 25 °C·외압 없음·0.05 mA cm⁻² 증분).
- **임계 스트리핑 전류**: CCD 의 사촌. **플레이팅이 아니라 스트리핑**에서 Li 크리프 보충이 못 따라가
  보이드가 생기기 시작하는 전류. **보통 임계 플레이팅 전류보다 낮아 진짜 율속인자**인 경우가 많다.
- **High-entropy electrolyte**: 한 부분격자에 여러 원소를 섞어 **배치 엔트로피 −TΔS_config** 로
  고대칭·고전도 상을 안정화하는 전략. 야금학에서 왔다.
- **r²SCAN**: meta-GGA 함수형. PBE 보다 생성에너지·상분리에너지를 잘 준다.
  GNoME 가 최종 검증에 쓴 것이 이것(`Fig. 6l`).

---

## 16. ★★ §우리 cascade 방향에 주는 것 — ★1–★5 근거 초안

> ⛔ **먼저 못 하는 것부터**: 이 리뷰는 σ 하락의 **크기를 주지 않고**(★2), **출처도 없다**(★3).
> 따라서 아래 어디에도 **수치 문턱을 제안하지 않는다.** "리뷰에 없다"가 답인 항목은 그렇게 적었다.

### 16-1. 확인된 우리 쪽 사실 (코드에서 읽은 것)

| 게이트 | 정의 | **host 앵커** |
|---|---|---|
| **G1** structural | `Δe < 0` | 상대적(부호) |
| **G2** window | `window_V > 0.05 V` | 절대 |
| **G3** oxidation | `ox_V ≥ **2.14 V (host)**` ← `HOST_OX_V = 2.14` | ✅ **있다** (`build_screening_funnel.py`) |
| **G4** li_transport | `ionic_transport norm > 0.30`, 그 norm 은 `("bvs_x005", **+1**)` 의 **도펀트 풀 내 min-max** (`build_cascade_themes.py:295`) | ❌ **없다** |
| **G5** mechanical | `E ≤ median & G/B ≤ median` | 풀 내 중앙값 |

⇒ **깔때기는 이미 host 앵커를 쓸 줄 안다(G3). 이온수송 축만 안 쓴다.**

### 16-2. 리뷰가 요구하는 것 3가지 (근거 있는 것만)

**① G4 에 host 참조 부호를 넣는다 — 순위가 아니라 *방향*을 먼저 판정한다.**
- 근거: ★1 — 도핑이 σ 를 **host 아래로** 내릴 수 있다는 사례가 문헌에 존재한다(정성).
- 현재 G4 는 **도펀트끼리의 상대순위**만 본다. 전원이 host 보다 나빠도 최상위는 norm 1.0 을 받는다.
- 제안: `bvs_x005` 를 **무도핑 host 값과 같은 파이프라인으로 계산해 기준점으로 놓고**,
  `bvs_x005(dopant) < bvs_x005(host)` 인 후보에 **`σ-regression` 플래그**를 단다.
  ⚠ **탈락시키자는 말이 아니다** — 리뷰는 σ 를 내리는 도핑에도 **정당한 이유**(전자국재화 → 4800 h)가
  있을 수 있음을 같은 문단에서 보여준다. 필요한 것은 **탈락이 아니라 가시성**이다.
- **문턱은 제안하지 않는다** — 리뷰에 크기가 없다(★2). *"host 미만이면 표시"* 라는 **부호 규칙**까지만.

**② 도펀트마다 "무엇을 겨냥했는가"를 선언하게 한다 (declared purpose).**
- 근거: ★4 — σ 를 올린 9건은 전부 **캐리어 농도 / 자리에너지 분포 폭 / bottleneck 크기**를 겨냥했고,
  σ 를 내린 1건은 **전자구조**를 겨냥했다. 리뷰가 이 이분법을 **규칙으로 선언하지는 않지만**(★4),
  사례 배열이 일관되게 그 방향이다.
- 우리 조합기(`combine`)는 테마 norm 의 **기하평균**이다 — **부호가 뒤집힌 trade-off 를 평균이 지운다.**
  전자절연(`electronic_insulation`)을 노려 뽑은 도펀트가 이온수송에서 손해를 봐도, 기하평균은
  "적당히 괜찮은 후보"로 돌려준다. **그 손해가 의도된 대가인지 사고인지 구분이 안 된다.**
- 제안: 도펀트 레코드에 `intent: ionic | electronic | mechanical | interfacial` 을 넣고,
  **intent 축에서의 이득과 다른 축에서의 손실을 같은 화면에 나란히** 보이게 한다.
  ⛔ **교환율(몇 % σ 를 몇 eV gap 과 바꾸는가)은 제안하지 않는다 — 리뷰에 근거가 없다.**

**③ 농도 3점 평균을 최적점 탐색으로 바꾼다.**
- 근거 (문헌 실측): `Fig. 4a` 의 **ALO5 0.25 → ALO10 0.45 → ALO20 0.35 mA cm⁻²** — **비단조**이고
  본문은 이것을 언급조차 하지 않는다(§10-4). 그리고 ★1 의 Y 도핑도 *"insufficient ↔ excessive"* 창을 말한다.
- 우리는 `x = 0.02 / 0.05 / 0.10` **3점 산술평균**을 G1·G5 에 넣고 있다
  (`build_screening_funnel.py` 의 `load_champion_by_x` 주석이 이미 이 위험을 지적한다).
- **최적점이 x=0.05 에 있으면 평균은 그것을 깎고, 최적점이 끝에 있으면 평균은 그것을 부풀린다.**
- 제안: 3점을 **평균하기 전에 단조성 검사**를 하고, **비단조면 `argmax` 와 그 값을 함께 기록**한다.
  (이미 `audit_label_scatter.py` 가 "3점 평균 대신 하나만 써도 순위가 얼마나 움직이나"를 재고 있다 —
  **이 리뷰는 그 감사에 문헌 실측 사례를 준다.**)

### 16-3. ⛔ 이 리뷰로 **하면 안 되는 것**

- *"도핑은 σ 를 낮출 수 있으니 도핑 후보를 줄이자"* — **근거 없음.** 리뷰의 사례는 **9:1 로 σ 상승 쪽**이다(★4).
- *"Y 계 도펀트를 배제하자"* — **근거 없음.** Y 사례는 무출처 논평이고(★3), 같은 문단이
  **4800 h / 1300 cycles** 라는 이득도 같이 보고한다.
- *"σ 하락 허용 폭을 N % 로 잡자"* — **리뷰에 없다**(★2).
- 이 리뷰의 어떤 수치도 `cascade_stability_axes.csv` 나 `canonical_registry.json` 에 넣지 않는다.
- ⚠ 그리고 **`cascade_stability_axes.csv` 자체가 코팅 후보 데이터이지 도핑체 데이터가 아니다**
  (`kb/reviews/codex_BJ_prompt_cascade_redesign_2026_09_09.md` 머리 철회블록).
  **이 리뷰의 도핑 논의를 그 CSV 에 연결하지 않는다** — 두 개는 다른 질문이다.

### 16-4. 한 문장 요약

> **리뷰가 우리 깔때기에 요구하는 것은 "도핑을 의심하라"가 아니라 "무엇에 대해 좋아졌는지를 선언하고,
> host 를 기준점으로 두라"이다.** 순위는 그대로 둬도 된다 — 다만 **기준점 없는 순위는 방향을 잃는다.**

---

## 17. `comparison_vs_ours.md` 반영안 → 별도 파일

⛔ 이번 세션은 `INDEX.md` · `comparison_vs_ours.md` **직접 수정 금지** 지시라
**`litdb/_pending_index_liang2026_interface_bottleneck_solid_state_batteries.md`** 에 초안만 만들었다.
요지: **물성 4축(A–D) 금지**, **`### J-12` (계면·개관 축) 신설 + `🔧 방법 원전` 블록**으로만 반영.
