Repository: yonghoon7153-source/DFT-MLIP-Script-Generator

# Yonghoon-DEM-DFT — mid-Ni NCA721 formation 연구 위키 + 대시보드 (브랜치 `claude/midni-formation-wiki`)

sulfide 기반 all-solid-state battery 에서 **NCA721 (mid-Ni) 양극의 formation(pre-conditioning) 충전 cut-off** 가 장기 사이클
성능과 열화 메커니즘(CEI 형성 · LPSCl 산화 분해 · lattice oxygen 관여 · 계면 contact loss)에 주는 영향을 연구하는 저장소.
**mothership LLM Wiki**(논문 노트·메커니즘·프로토콜·DOE·비교)와, 그 위키를 읽고 논문을 비교하고 대화하는 **로컬 대시보드**,
그리고 **셀 데이터 모듈(prototype)** 로 이루어진다. 논문은 `/paper` 논문 에이전트가 DOI 로 중복을 걸러 봉인 digest + 구조화 노트로 흡수한다.

> 다른 브랜치(DEM/MPM · 열화 degeneracy · Li2S 위키 · argyrodite ML …)는 별개 프로젝트다 — `BRANCHES.md`.

File: litdb/papers/ou2026_microstructural_multiscale_fast_ion_transport.md (part 2 of 2)
# Microstructural insights into fast ion transport in solid electrolytes via multiscale modeling — Ou et al. (Nat. Commun. 2026)
> Λ_Cl 이 공칭 Li 밀도의 **98.7 %** 다 ⇒ **H_R ≈ 1.01**. 즉 **"수정" 이라는 이름과 달리, Cl 계에서는
> 캐리어 = 전체 Li · Haven = 1 인 표준 NE 다.** 우리 σ = NE(H_R = 1) 은 **이 논문과 어긋나지 않는다.**
>
> 🔑🔑 **결론 2 — Li₆PS₅I 의 Λ 는 Haven 비가 아니라 실험 보정계수다.**
> H_R = 0.136 은 물리적으로 매우 이례적이고(협동운동으로도 0.3 아래는 드물다), 애초에 저자가
> **서로 다른 두 실험(σ from Brinek, D from Hogrefe)의 비**로 정했다고 밝혔다. ⇒ 시료 차이·측정량 차이가
> 전부 Λ 에 흡수된다. **이건 상관효과 보정이 아니라 앵커링이다.**
>
> 🔑🔑 **결론 3 — 그래서 `Fig. 4b` 의 세로 위치는 독립 예측이 아니다.**
> Λ_I 가 실험 (σ, D) 쌍으로 정해졌으므로 366 K 근처에서 σ_pred/σ_exp = D_pred/D_exp 가 **정의상 성립**한다.
> `Fig. 4b` 에서 독립적으로 검증되는 것은 **기울기(Ea)와 꺾임(T_c)** 뿐이다. 저자도 T_c 만 주장하므로
> 논문 자체는 정직하지만, **그림만 보고 "σ 절대값을 맞췄다"고 읽으면 안 된다.**

**④ ⇒ 우리 H_R = 1 을 이 식으로 바꿔야 하나 — 판정: ⛔ 바꾸지 않는다.**

| 항목 | [Ou26] | 우리 | 판정 |
|---|---|---|---|
| σ–D 변환식 | Λ(ze)²D/k_BT | n(ze)²D/(H_R k_BT), **H_R = 1** | 🟰 **Cl 계에서 수치적으로 동일** (Λ_Cl/n = 0.987) |
| Λ(또는 H_R) 결정 근거 | Cl: 선행 논문 승계(미공개 유래) · I: **실험 2편 역산** | 규약으로 **1 고정 + σ 절대값 인용 금지** | ⭕ **우리 쪽이 더 방어적** — 우리는 못 아는 것을 1 로 두고 절대값을 안 쓴다 |
| 조성 간 비교 | ⛔ **불가** — Λ 가 조성마다 다르게(7.3×) 정해진다 | ⭕ 가능 — 같은 H_R 이면 비(ratio)에서 소거 | 🔴 **그들 방식으론 Cl vs I σ 비교가 성립 안 한다** |
| 우리 보고량 `D_rel(design, host)` | 해당 없음 | Λ·H_R 이 **분자·분모에서 소거** | ⭕ **우리 보고량은 이 논쟁에서 자유롭다** |

**⇒ 실무 결론 3줄**
1. **우리 NE(H_R=1) 은 그대로 둔다.** 이 논문이 Cl-argyrodite 에서 사실상 같은 것을 썼다는 **외부 근거**로 쓸 수 있다.
2. **⛔ Λ_I = 0.159 를 우리 계에 이식 금지.** 실험 앵커일 뿐이고 우리 Cl 계와 무관하다.
3. **σ 절대값 인용 금지 규율은 이 논문으로 더 강해진다** — 같은 저자가 같은 논문 안에서 조성에 따라 변환계수를 7.3× 다르게 쓴다.

**⚠ 남은 미확인**: Λ_Cl = 2.181×10⁻² 의 **원래 유도**는 ref 22(Ou 2024 PRM)에 있고 우리는 그 편이 없다.
공칭 밀도와 1.3 % 차이라 "H_R=1 로 두고 300 K 격자로 계산" 이 가장 그럴듯하지만, **확정은 못 한다.**

---

### 9-B. 축 B · **폐루프 능동학습** — §J-9 의 네 번째 형식

**⑤ 루프 제원** (전부 §4-d, SI Fig S3/S4a)

| 항목 | 값 |
|---|---|
| **대리모델** | **MTP 자기 자신** (별도 surrogate 없음). 불확실도 = D-optimality 외삽등급 γ |
| **acquisition** | **MaxVol / D-optimality** — γ_local > 1.4 인 원자환경을 고른다. **탐색-활용 절충 없음(순수 불확실도)** |
| **배치 크기** | 명시 없음. 라운드당 획득 수는 분포로만 (level 6 에서 ~60–147, 이후 0–30) |
| **라운드 수** | **local-AL 평균 6.2회** / global-AL 51.2회 (우리 재계산) |
| **중단조건** | ①내부: MD 에서 γ 임계 초과 스냅샷이 더 안 나오면 종료 ②외부: **목표 물성(GB 에너지·D)이 충분히 정확하면 level 상승 중지** |
| **오라클** | **DFT (VASP/PBE)** — 실험도 MLIP 도 아님 |
| **비용 절감 장치** | ①국소구조 추출(30 000 원자 → **~200 원자**) ②저정밀 DFT 이완 + 고정밀 단일점 1회 ③level 사다리(싼 모델이 탐색) |

**⑥ 검증 형식** — 🔴 **여기가 약하다.**

| 물었어야 할 것 | 이 논문이 한 것 |
|---|---|
| random split / group-out / hold-out? | **검증셋 = 600 K GB MD 스냅샷**(SI Fig S5b). 훈련과 **같은 계·같은 구조**에서 온 검증 ⇒ **hold-out 이지만 group-out 아님** |
| enrichment / 랜덤 대비 배수? | ⛔ **0건.** 랜덤 샘플링 arm 자체가 없다 |
| 대조군은? | ⭕ **있다 — global-AL** (같은 사다리, 불확실도 정의만 다름). 5회 반복 통계까지 |
| 사전등록? | ⛔ 없음. γ 임계 1.4/1.7/5, L₀ 16 Å, 보호 6.5 Å 등이 어떻게 정해졌는지 근거 없음 |
| 진짜 일반화 시험? | ⭕ **Table S1** — 50 % 무질서로 학습해 다른 무질서도·다른 할라이드로 외삽 |

**Table S1 (MTP 전이성) — 이 논문에서 가장 정직한 표**

| 학습 | 외삽 | 에너지 RMSE (meV/atom) | 힘 RMSE (eV/Å) |
|---|---|---|---|
| LPSCl 50 % | LPSCl 25 % | 7.18 | 0.168 |
| LPSCl 50 % | LPSCl 75 % | 8.45 | 0.181 |
| LPSCl 50 % | LPSCl 100 % | 10.06 | 0.175 |
| **LPSBr 50 %** | **LPSBr 100 %** | **27.71** | 0.200 |
| **LPSI 50 %** | **LPSI 100 %** | **15.71** | 0.213 |

> 🔴 **할라이드마다 MTP 를 새로 만들어야 한다.** Cl 계는 무질서도 축으로 잘 전이되지만(≤10 meV/atom),
> Br 은 **27.7 meV/atom** 으로 자기 계 안에서도 무너진다 — 프로덕션 기준(<10)의 2.8배.
> ⇒ **"AL 로 MTP 하나 만들어 조성 스크리닝" 은 이 논문 근거로는 못 한다.**

**⑦ ⇒ §J-9 네 편 배치표**

| | [Cho25AL] | [Ma25AL] | **[Ou26] ← 이 편** | [Carrete23UQ] |
|---|---|---|---|---|
| 루프의 목적 | **물질 발굴** | **물질 발굴** | **퍼텐셜 학습** | **퍼텐셜 학습** |
| 대리모델 | ⛔ 없음 (PSO) | GP + 4커널 | **MTP 자신** | NNFF 자신 |
| acquisition | ⛔ 없음 | EI → greedy | **D-optimality (MaxVol)** | `σ²_f·exp(−E/k_BT)`, Powell |
| 불확실도 | ⛔ 없음 | GP 사후분산 | **외삽등급 γ (단일 모델)** | **앙상블 분산** (committee/bootstrap/DE) |
| 오라클 | **실험 EIS** | **실험** | **DFT** | **DFT** |
| 라운드 | 5 | 다수 | **6.2 (local) / 51.2 (global)** | 2 (적대적 AL) |
| 중단조건 | 예산 소진 | 중복률 71.65 % | **목표 물성 정확도** ⭐ | 오차 수렴 |
| 대조군 | ⛔ 없음 | ⛔ 없음 | ⭕ **global-AL, 5회 반복** | ⭕ 3가지 추정기 비교 |
| enrichment | ⛔ (우리 재계산 4.5×) | ⛔ 0건 | ⛔ 해당 없음 (탐색 아님) | ⛔ 해당 없음 |
| **재료계 = 우리?** | ⭕ **argyrodite** | ✗ 액체 | ⭕⭕ **Li₆PS₅X 정확히 같은 족** | ✗ EAN·SrTiO₃ |

> 🔑 **[Ou26] 의 자리 = "우리와 같은 물질에서 돌아간 유일한 MLIP-학습 AL"** 이다.
> [Carrete23UQ] 와 같은 종류지만 **재료계가 우리 것**이라 하이퍼파라미터를 그대로 볼 수 있다.
> ⛔ **우리 cascade/TabPFN 의 discovery enrichment 1.22×(p=0.426) 와 같은 표에 놓지 않는다** —
> 그건 **후보 랭킹**의 지표이고 이 논문의 AL 은 **라벨 배치**의 문제라 분모가 아예 다르다.

**⑧ 이식 후보 (우리가 실제로 쓸 수 있는 것)**

| # | 이식 항목 | 왜 |
|---|---|---|
| **O-1** ⭐⭐ | **중단조건을 "물성 수렴"으로 잡는 형식** — 피팅/검증 RMSE 가 아니라 **보고량 자체가 수렴하면 멈춘다** | 우리 **보고량 카드**(`kb/templates/estimand_card.md`) 규율과 정확히 같은 철학. 외부 선례로 인용 가능 |
| **O-2** ⭐⭐ | **국소구조 추출 라벨링** (30 000 원자 셀 → 200 원자 주기셀, 화학량론 보존 + 경계원자만 이완 + 보호영역 고정) | 우리가 계면/도핑 슬랩의 DFT 라벨이 필요해지면 **비용을 2자릿수 줄이는 유일한 처방** |
| **O-3** ⭐ | **quality-level 사다리** (싼 모델로 탐색 94 % 끝내고 비싼 모델은 마무리만) | UMA 는 체크포인트가 고정이라 직접 이식은 안 되지만, **"작은 UMA 로 탐색 → 큰 UMA 로 확정"** 형식은 가능 |
| **O-4** | **전이성 표(Table S1) 를 우리도 만든다** — 우리 UMA 를 comp1 학습 분포 밖(도핑·무질서도·할라이드)에 던져 오차를 표로 | 우리는 지금 UMA 의 **적용범위를 표로 갖고 있지 않다** (§J-11 의 빈칸과 같은 방향) |
| **O-5** | **AL 반복 5회 + per-repeat 산포 보고** | 우리 3-seed 규율의 AL 판. 이들도 캠페인 전체를 5번 돌려 산포를 냈다 |
| ⛔ | γ 임계값 1.4/1.7/5 를 UMA 에 이식 | **MTP 전용 지표**다. UMA(그래프 신경망)에는 D-optimality 활성집합이 정의되지 않는다 |

---

### 9-C. 축 C · **미세구조·입계** — 우리한테 없는 축

**⑧ 원자 → 연속체로 넘기는 양** — ⭐ **이제 솔버 코드로 확정했다 (`PolycrystalDiffusion-main`)**. 정확히 **세 가지**뿐이다.
1. **D_bulk** (스칼라, 등방 가정)
2. **D_GB∥, D_GB⊥** (횡등방; 평균 GB 를 쓸 땐 둘을 같게)
3. **GB 폭 w = 2.5 nm** (구성모델의 암묵 파라미터)
→ 연속체는 이 셋 + Voronoi 기하만으로 **D_macro 텐서**를 낸다. **다른 정보는 넘어가지 않는다** (전하·조성·응력·온도의존성 전부 원자 단으로 되돌아가 다시 계산).

**⭐ 솔버 실물 제원 — 우리가 이걸 쓸 수 있나 (repo 실측)**

| 항목 | 실물 |
|---|---|
| 저장소 | `github.com/DataAnalyticsEngineering/PolycrystalDiffusion` (Fritzen 그룹) |
| **라이선스** | **LGPL-3.0** ⇒ ⭕ **사용 가능** (수정·배포 시 조건 있음) |
| 구성 | **MSUtils**(미세구조 생성) + **FANS**(FFT 균질화 솔버) + **marimo** 대화형 앱 |
| 의존성 | python ≥3.13 · `fans>=0.4.3` · h5py · lxml · scipy · sympy · marimo · trimesh · scikit-image · MSUtils(git) · **pixi** 로 설치 |
| 실행 | `pixi run start` (앱) / `mpiexec -n 16 FANS input.json results.h5` (CLI) |
| **입력 ①: 미세구조** | Voronoi → **복셀 h5**. 파라미터 = **결정립 수(기본 27)** · 씨앗방식(sobol/…) · **generator seed 42** · 도메인 크기(nm) *또는* 평균 입경 · **해상도(기본 64³, 프로덕션 512³)** · **GB 두께(기본 2.5 nm, 또는 복셀층 수 기본 4)** |
| **입력 ②: 물성** | `matmodel: "GBDiffusion"`, `material_properties: {GB_unformity, D_bulk, D_perp, D_par}` — **단위 10⁻⁷ cm²/s**. 또는 **Arrhenius 모드**: (D₀ [10⁻⁷ cm²/s], Ea [meV], T [K]), `k = 8.617333262e-2 meV/K` |
| **출력** | `displacement`(=농도) · `displacement_fluctuation` · `strain`(=농도구배) · `stress`(=Li 유량) · **`homogenized_tangent` = 유효 확산텐서** ⇒ **σ 가 아니라 D 를 낸다** (σ 변환은 별도 NE) |
| 솔버 | `method: cg`, `Linfinity` 절대오차 **1e-10**, 최대 1000 반복 · `problem_type: "thermal"`(확산을 열전도로 매핑) |
| 후처리 | `h52xdmf` → ParaView |

**⇒ 우리 UMA-MD 벌크 D 를 넣을 수 있나? 판정: ⭕ 넣을 수 있다. 단 3가지가 더 필요하다.**

| 필요한 것 | 우리 현황 | 조달 방법 |
|---|---|---|
| `D_bulk` | ⭕ **있다** (comp1 3.09×10⁻⁶, modelc 7.90×10⁻⁶ cm²/s @600 K) | 단위만 10⁻⁷ cm²/s 로 (=30.9 / 79.0) |
| **`D_GB∥`, `D_GB⊥`** | 🔴 **없다** | ① 우리도 GB 셀을 돌린다(비싸다) ② **이 논문 값을 소환**해 비(D_GB/D_bulk)로만 쓴다 ③ **비를 파라미터로 sweep** ← 제일 정직 |
| 입경 분포 | 🔶 Voronoi 가 알아서 (입경은 셀 크기 rescale 로) | 우리 DEM 쪽 입경 분포를 넣으려면 MSUtils 씨앗을 손봐야 |
| **공극률** | 🔴 **솔버에 없다** | 이 논문도 FE 로 안 풀고 **후보정 배수**로 곱했다 (§5.8) |

> ⛔ **주의**: `D_GB` 를 남의 논문에서 가져오면 그 순간 **GB 폭 2.5 nm 가정과 §4-f 의 un-mixing 식**까지
> 같이 딸려온다. 우리가 쓸 수 있는 안전한 형식은 **"D_GB/D_bulk 비를 10⁻⁴–10⁴ 로 sweep 해서
> 우리 계가 `Fig. 4e` 지도의 어디에 앉는지 본다"** 까지다 — 그건 라벨 0개로 된다.

**⑨ 입계·기공·다결정 모형화**
- **입계**: 나노 → **부피분해**(512³ 복셀, FANS) / 마이크로 → **두께붕괴 계면요소**(NEPER 메시). 전이 100 nm.
- **다결정**: 주기 Voronoi 27립 RVE (정당화: 단일 GB 간 D 산포가 작아서 — SI Fig S20a 로 확인)
- **기공**: ⚠ **FE 안에서 풀지 않는다.** 치밀 다결정 결과 위에 **이론 모델(ref 45,46)과 실험에서 온 배수를 곱한다**(SI Fig S22). ⇒ 공극은 **후보정**이지 예측이 아니다.

**⑩ ⇒ 벌크 D 대비 실측 σ 가 얼마나 깎이나 — 3단 분해 (우리가 원한 바로 그 숫자)**

| 단계 | 배수 | 근거 |
|---|---|---|
| ① 벌크 → **다결정(1 µm, 치밀)** | **× 0.993** (−0.7 %) | Source Data `FigureS20c` |
| ①' 벌크 → 다결정(100 nm, 치밀) | × 0.942 (−5.8 %) | 〃 |
| ①'' 벌크 → 다결정(10 nm, 치밀) | × 0.65 (−35 %) | 〃 |
| ② 치밀 → **공극 있는 펠릿** | **× 0.49 ~ 0.004** (공극 25–57 %, 모델 3종) | SI Fig S22 |
| ③ 예측(치밀) vs **QENS 실측** | **× 1.07** (거의 없음) | `Fig. 4c` |
| ③' 예측(치밀) vs **EIS 최고** | **× 1/6.2** | 〃 |
| ③'' 예측(치밀) vs **EIS 중앙값** | **× 1/38** | 〃 |

> 🔑🔑 **축 C 의 답**: **입계는 µm 입도에서 사실상 공짜다(0.7 %).**
> 벌크 D 와 EIS σ 사이의 **6–38× 격차는 GB 가 아니라 펠릿(공극·접촉)** 에서 온다.
> 그 증거가 **QENS 가 예측과 1.07× 로 맞는다**는 것이다 — QENS 는 국소 tracer 운동을 보므로
> 펠릿 기하를 안 타고, EIS 는 거시 경로를 보므로 탄다.
>
> ⇒ **우리 kb 의 "우리 D 는 벌크 상한" 주석을 다음으로 정밀화해야 한다**:
> *"우리 D 는 **치밀 µm-다결정 상한**이다. 입계 손실은 1 % 미만이라 무시해도 되고,
> 실험 EIS 와의 격차는 **공극·접촉 항**으로 따로 세워야 한다."*

**⑪ 우리 계와의 조성 겹침 — 어디까지 겹치나**

| | [Ou26] | 우리 | 겹침 판정 |
|---|---|---|---|
| **Li₆PS₅Cl (comp1)** | ⭕ **정확히 같은 화학식**, 무질서 0/25/50/75/100 % | comp1 = Li₆PS₅Cl | ⭕⭕ **완전 겹침** — 단 무질서 배열·격자상수·힘장이 다름 |
| **Li₅.₄PS₄.₄Cl₁.₆ (modelc)** | ⛔ **없음.** Cl-rich 고용체를 다루지 않는다 | modelc | 🔴 **겹치지 않는다.** 그들의 "무질서" 는 **화학량론 고정 S↔Cl 자리교환**이고, 우리 modelc 는 **Cl 과잉 + Li 공공**이다 — **다른 축이다** |
| Li₆PS₅Br / Li₆PS₅I | ⭕ 있음 | ⛔ 없음 | — |
| Nd·O 도핑 | ⛔ 없음 | 있음 | — |

> ⚠⚠ **가장 중요한 구분**: 그들의 `disorder %` 축을 우리 `Cl-rich` 축과 **같은 것으로 읽으면 안 된다.**
> - 그들 50 % 무질서 = Li₆PS₅Cl 의 4a/4c 자리에서 S 와 Cl 이 절반 뒤바뀐 것. **조성 불변, Li 6.0.**
> - 우리 modelc = Li₅.₄PS₄.₄Cl₁.₆. **Cl 이 더 들어오고 Li 가 0.6 빠진다.**
> 실험(Adeli)은 둘이 실제로 **같이** 일어난다고 말하지만, 계산에서는 **분리된 두 변수**다.

**⑫ 우리 값과 나란히 (⚠ 전부 소환값 · 방법 다름)**

| 물성 | **[Ou26]** | **우리** | 차이의 성격 |
|---|---|---|---|
| Ea (Li₆PS₅Cl) | **0.216 eV** (50 % 무질서 벌크) · **0.198** (25 %) · 0.384 (질서) | **comp1 0.253 eV** (UMA-MD, 단일 궤적) | 🔶 **같은 자릿수.** 우리 0.253 은 그들 25 %(0.198)~50 %(0.216) 보다 높고 질서(0.384)보다 낮다 ⇒ **우리 comp1 배열이 "부분 무질서" 로 거동**한다는 뜻. ⚠ 힘장(UMA vs MTP)·무질서 배열·MSD 창이 전부 다르므로 **정량 비교 금지** |
| Ea (Cl-rich) | 해당 없음 | **modelc 0.224 eV** (3-seed 0.197 ± 0.032) | 🔴 대응물 없음. **우리 3-seed 산포 ±0.032 가 그들 25 %↔50 % 차이(0.018)보다 크다** — 이 정도 차이는 우리 규약으로는 판정 불가 |
| D(600 K) | **17.24×10⁻⁷ = 1.72×10⁻⁶ cm²/s** (질서 Cl 벌크) | **comp1 3.09×10⁻⁶** · **modelc 7.90×10⁻⁶** | 🔶 우리 comp1 이 그들 **질서** 벌크의 1.8×. 그들 50 % 무질서 600 K 값은 xlsx `FigureS20`(a,b 는 질서만)에 없어 **직접 대조 불가** |
| σ (RT) | 예측 **29.5 mS/cm** (치밀, 50 % 무질서) | ⛔ **절대값 인용 금지** (규약) | 🔴 **비교하지 않는다.** 그들 값도 Λ 가정이 들어간 유도값 |
| 격자상수 a | **10.28 Å** | comp1 ≈ 10.04–10.055 Å (PBE-D3) | 🔴 **+2.2 %.** 실험(Adeli 중성자) 9.8598 대비 그들은 **+4.3 %** — vdW 없는 PBE 의 전형 |
| 무질서 처리 | **단일 무작위 배열** (50 % 벌크만 6배열 산포 확인) | 배열 처리 규약 별도 | 🔶 **둘 다 SQS 아님.** 그들은 최소한 산포를 한 번 봤다 |
| 시드 통계 | MTP 5개(GB 에너지·D) · **MD 시드 반복은 미보고** | **3-seed 필수 규율** | ⭕ **우리 규율이 더 엄격** — 그들의 D 는 시드 1개일 가능성이 높다(§14-⑥) |
| MSD 창 | **3–5 ns 중 뒤 2 ns**, 원점통과 D=⟨u²⟩/2dt | **2–50 ps 고정, 자유절편** | 🔴 **완전히 다른 규약.** 그들은 1000× 긴 창을 쓴다 ⇒ 그들 D 가 통계적으로 더 안정적. **우리 창을 방어할 때 이 편을 "더 긴 창의 사례"로 인용 가능** |

---

## 10. 🔬 **코드·그림소스 ↔ 본문 대조 — 배포자료로만 나오는 것 (10건)**

> 저자 배포 `Codes`·`Figures`·`PolycrystalDiffusion` 를 읽어서만 알 수 있는 것들이다.
> **PDF 만 읽으면 절대 안 나온다.** 순서는 중요도.

**① 🔴 격자상수가 본문과 배포 구조에서 2.4 % 다르다**
본문 Methods: *"relaxed lattice constants … calculated as **10.28**, 10.31, **10.35 Å**"*.
배포 구조(`FigureS17/diff_ana` notebook 출력): 벌크 셀 = `Cl4000Li24000P4000S20000`,
`cell=[100.4388, 100.4398, 100.3937]` = **52 000 원자 = 재래단위포 10×10×10** ⇒ **a = 10.0439 Å**.
바이크리스털도 부피 기준 10.01–10.09 Å. ⇒ **확산이 실제로 계산된 셀은 10.04 Å 이다.**
→ 실험(9.8598 Å) 대비 **+1.9 %** 로, PBE-without-vdW 로선 **평범하다**. (본문 10.28 을 믿으면 +4.3 % 라는 과장이 된다.)
**⇒ 내 초안의 §14-② 비판을 이 발견으로 자기정정했다.**

**② 🔴🔴 D_GB 는 측정값이 아니라 2상 병렬혼합 모델의 *피팅 파라미터* 다**
`fit_arrhenius.py` / `diff_at_t_w.py`: `D_GB = (D_cell − (1−f)·D_bulk)/f`, `f = 0.67630871385`
(= SI Table S2 의 "2.5 nm, 10 nm 셀" 값). 본문은 *"GB diffusion coefficients were extracted from the
diffusion coefficients derived from the simulation model with GBs"* 라고만 쓴다.
⇒ **Table 1 의 D_GB·D_GB/D_bulk 전부가 f 에 선형으로 매달린 유도량**이다 (§14-④).
`diff_at_t_w.py` 의 GB 폭에는 주석이 붙어 있다: **`gb_width = 25  # temporary setting of gb width`**.

**③ 🔴 MSD 추정기가 "기울기 1 강제 + 단일원점"이다**
`fit_diff.py`: `def func(x,a): return x + a` 를 **log₁₀(MSD) vs log₁₀(t)** 에 맞춘다 = **α ≡ 1 을 부과**.
MSD 는 다중원점 시간평균이 아니라 **프레임 0 하나를 원점으로** 잡는다.
α 를 자유롭게 두는 `fit_alpha.py` 는 **진단용**이고 보고값에 안 들어간다.
본문 Eq 8 (`D = ⟨u²⟩/2dt`) 만 보면 이 두 선택이 안 보인다.

**④ 🔴 MSD 피팅 창이 스크립트마다 다르다** — 벌크·단일GB **3–5 ns**(본문과 일치) vs **다결정 4–5 ns**.
②의 un-mixing 은 이 **서로 다른 창의 두 값**을 뺀다.

**⑤ 🔴 MTP 를 응력 없이 학습했다** — `--stress_weight=0`. 본문에 없다.
⇒ 격자상수·부피가 DFT 응력으로 구속되지 않는다 ⇒ ①의 구조적 원인.

**⑥ ⚠ MD 온도 격자가 본문에 없고, 벌크와 다결정이 다르다**
`cal = [400,450,500,550,600,700] K`. Arrhenius 는 **벌크 6점(400–700 K)** vs **다결정 5점(400–600 K)**.

**⑦ ⚠ AL 파라미터 2건이 본문과 다르거나 본문에 없다**
· 본문 *"thresholds for selecting and breaking were 1.4 and **5**"* ↔ 배포 필터 잡은 `--threshold_save=1.4
  --threshold_break=**9e20**`(=사실상 무한). (break=5 는 아마 LAMMPS 입력에 있는데 **그 파일이 미확보**다.)
· 본문에 없는 것: `cut_extrapolative_nbh --cutoff=20`, **라운드당 MD 샘플러 4개(독립 시드)**,
  level 당 최대 100 반복, **`reduce_size.sh … 50` = 샘플 파일 50 MB 초과분 폐기**.
· SI Fig 2 의 "select-add of bulk trajectories" 상자가 배포 스크립트에선 **주석 처리돼 비활성**.

**⑧ ✏ Meyer–Neldel 기울기는 논문이 *보고했다* — 단 그림 안에만**
`FigureS18/MNR_relation/compare.tex` 에 `exp(8.460460936843988*x + 7.118393877066076)` + `R²=0.93`.
본문·SI 텍스트에는 없다. **내 초안이 "미보고"라고 쓴 것을 정정했다** (§8-4).

**⑨ ⚠ `Fig. 2b` 의 "다결정 평균" 선(46.676)이 FE 입력값(44.425)과 5 % 다르다**
그리고 46.676 은 38개 단일 GB 의 등방평균 46.631 과 **0.1 % 안에서 같다**.
`get_distribution.ipynb` 는 히스토그램을 `single_gb_energies`·`gb_diff_parallel`·`gb_diff_perp`
(각 38점, bin 하나 = 2.63158 % = 1/38)에서 만든다. **캡션은 둘을 구분하지 않는다.**

**⑩ ⭕ 그림 소스가 준 정확값** (이제 `figure-read ≈` 가 필요 없다)
· `Fig. 2a` DFT 소형셀 = Σ9 **24.5478** · Σ3(70.53°) **9.1446** · Σ3(109.47°) **4.4294** meV Å⁻²
· 같은 GB 의 **대형셀 MLP** = 15.4447 / 5.9247 / 3.4888 ⇒ **소형/대형 1.27–1.61×** (§14-③)
· `Fig. 2b` D∥ 38점 평균 **48.627**, D⊥ **42.641** ⇒ **비 0.877** (캡션 "0.87" 정확 확인)
· **SI `Fig. S9a` 6배열 산포 = 216.22 / 214.75 / 211.53 / 213.67 / 212.42 / 214.63 meV,
  평균 213.87** (SI 본문 "213 meV" ✓) ⇒ **음이온 배열 산포가 ±2.4 meV (±1.1 %) 뿐**이다.
  🔑 우리 modelc 3-시드 산포 **±32 meV** 와 대비하라 — 차이의 원인은 시드 규율이 아니라 **셀 크기**다
  (그들 5.2만 원자 vs 우리 수백 원자). 선행 ab initio 는 202–282 meV 로 흩어진다.

---

## 11. 적용 인사이트 (우리 연구에 어떻게)

- **① 벌크 상한 주석을 정밀화한다.** "우리 D 는 벌크 상한" → **"치밀 µm-다결정 상한 (입계 손실 < 1 %)"**.
  실험 격차의 책임을 **공극·접촉**으로 명시적으로 옮긴다. 근거 = `Fig. 4c` + SI Fig S20c + S22.
  ⇒ 이건 **원고에 바로 쓸 수 있는 문장**이고, 우리 DEM 축(펠릿 치밀화)과 DFT 축을 **연결하는 다리**가 된다.
- **② σ 절대값 인용 금지 규율의 최강 외부 근거를 얻었다.** 같은 논문이 같은 식을 쓰면서 조성에 따라
  변환계수를 **7.3× 다르게** 잡는다. "NE 변환은 규약이지 측정이 아니다" 를 한 문장으로 방어할 수 있다.
- **③ AL 중단조건 = 보고량 수렴** 이라는 형식을 §J-9 와 보고량 카드 규율에 **외부 선례**로 박는다.
  (우리가 자체 규율로 정한 것을 남이 독립적으로 같은 결론에 도달했다.)
- **④ 변위 분포 히스토그램(`Fig. 3e`)은 우리 기존 궤적에 지금 당장 적용 가능**하다 — 추가 계산 0.
  케이지 내 회전 vs 케이지 간 hopping 을 **분포로** 나눠 보면 comp1↔modelc 차이의 기작을 그림 하나로 말할 수 있다.
- **⑤ Meyer–Neldel 보상선(E_MN = 103 meV)** 도 우리 궤적 후처리로 즉시 계산 가능. 우리 도핑 계열의
  (Ea, D₀) 쌍이 같은 선 위에 있으면 **"같은 기작을 건드리고 있다"** 는 강한 진술이 되고, 벗어나면 그것이 발견이다.
- **⑥ MTP 전이성 표(Table S1)의 우리판**을 만든다 — UMA 를 학습분포 밖으로 밀었을 때의 오차 표.
  §J-11(불확실도 축)의 빈칸과 정확히 같은 방향이고, 이 논문이 **형식**을 준다.
- **⑦ 실험 무질서도 ≈ 23 % 가 예측 최적점 25 % 와 겹친다**는 관측(§5.3)은 논문이 안 쓴 것이고,
  우리 `ordered_vs_disordered.md` 축에 넣을 값이 있다.
- **⑧ ⭐ 입계 축을 "라벨 0개"로 여는 길이 생겼다.** `PolycrystalDiffusion`(LGPL-3.0, §9-C)에
  **우리 D_bulk 하나만 넣고 D_GB/D_bulk 를 10⁻⁴–10⁴ 로 sweep** 하면, 우리 comp1/modelc 가
  `Fig. 4e` 지도의 어디에 앉는지·입도 얼마부터 GB 가 문제인지를 **DFT·MD 추가 0회로** 답할 수 있다.
  선행 조건은 `pixi` + `FANS` 설치뿐이다. ⛔ 남의 D_GB 를 그대로 쓰지 않는다(§9-C 주의).
- **⑨ ⭐⭐ 우리 MSD 규약을 방어할 외부 근거와 반례를 동시에 얻었다.**
  · 방어: 그들은 **α ≡ 1 을 강제**하고 **단일원점**이며 **창이 스크립트마다 다르다**(§10-③④).
    우리의 *"MSD 창 2–50 ps 고정 · 자유절편"* 은 **명시적이고 일관된 규약**이라는 점에서 우위다.
  · 반례: 그들 창은 **3–5 ns 로 우리보다 100× 길다.** "긴 창을 쓴 문헌"으로 인용할 수 있지만,
    ⛔ 그 창은 **α 를 강제한 상태의 창**이라 우리 자유절편 창과 같은 등급으로 놓으면 안 된다.
- **⑩ `--stress_weight=0` 은 우리에게도 질문이다.** UMA-s-1p1 이 argyrodite 응력/부피를 얼마나 잘 내는지
  우리는 **표로 갖고 있지 않다.** 이들처럼 응력을 빼고 학습하면 격자가 흔들린다는 것이 §10-①의 교훈이고,
  우리 쪽 대응 점검은 **기존 궤적의 NPT 부피 시계열을 실험 격자상수와 대조**하는 것으로 무료다.

## 12. 인용 가능 문장 (deck/paper 용)

- "Multiscale MD→FE modelling of polycrystalline Li₆PS₅Cl shows that grain boundaries reduce the macroscopic Li diffusivity by **less than 1 % for micrometre grains** and by only ~6 % at 100 nm, so the order-of-magnitude gap between simulated bulk transport and EIS-measured conductivity must originate from **porosity and interparticle contact rather than grain boundaries** (Ou et al., Nat. Commun. 17, 8726 (2026))."
- "In anion-ordered Li₆PS₅X the Li diffusion barrier scales linearly with the halide radius (**0.80 eV Å⁻¹**, i.e. ~80 meV per 0.1 Å), which argues against lattice polarizability as the dominant descriptor for argyrodite transport."
- "Grain boundaries act **in opposite directions depending on the bulk**: they enhance diffusion 59-fold in slow anion-ordered Li₆PS₅I but suppress it to 0.44× in fast anion-disordered Li₆PS₅Cl."
- "GB formation energies in sulfide argyrodites (**5–24 meV Å⁻²**) are 2–4× lower than in garnet oxides (25–56 meV Å⁻²), consistent with abundant, randomly oriented grain boundaries in synthesized sulfide pellets."
- "A quality-level-based **local active-learning** scheme reduces the number of DFT-labelled configurations needed to fit a GB-capable moment tensor potential by **≈5×** relative to structure-level active learning (441 vs 2372 configurations, 5 independent campaigns; *digest recalculation from the paper's Source Data*)."
- ⚠ **조건부**: "The predicted room-temperature conductivity of dense 50 %-anion-disordered Li₆PS₅Cl (**29.5 mS cm⁻¹**) agrees with QENS (31.0 mS cm⁻¹) but exceeds the best EIS value by ~6×" — **반드시 "modified NE 변환 · Λ 가정 · 치밀 가정" 을 함께 적는다.**

## 13. 기법 미니 용어집 (우리 팀 새 개념 위주)

- **CSL / Σ 지수 (coincidence-site lattice)**: 두 결정립을 회전시켰을 때 **겹치는 격자점의 밀도의 역수**. Σ3 = 격자점 3개당 1개가 겹침 = 매우 정합적인 경계. Σ 가 클수록(Σ99) 무질서한 "일반 GB". 여기선 tilt 축 [110] 고정, 회전각만 스캔.
- **Moment tensor potential (MTP)**: 원자환경을 **모멘트 텐서**의 축약으로 기술하는 다항식형 MLIP. `level` = 다항식 차수 상한(6→20) — 높을수록 파라미터·비용↑. UMA 같은 범용 GNN 과 달리 **계 하나에 하나씩 맞춰 쓰는** 경량 모델.
- **D-optimality / MaxVol / 외삽등급 γ**: 훈련셋에서 "**행렬식이 최대**가 되는 m 개 구조"를 활성집합으로 뽑고, 새 구조를 그 기저로 표현했을 때 계수의 최대 절댓값이 γ. **γ<1 = 내삽, γ>1 = 외삽.** 앙상블 없이 **단일 모델로** 불확실도를 재는 방법 (↔ [Carrete23UQ] 의 committee).
- **local-AL vs global-AL**: 불확실도를 **원자마다** 재느냐(local) **구조 전체**로 재느냐(global). local 이면 30 000 원자 셀에서 문제가 되는 원자 주변만 200원자로 잘라 DFT 를 돌릴 수 있다 — 그게 비용 절감의 원천.
- **과잉엔트로피 (2체 excess entropy)**: g(r) 로부터 계산하는 국소 무질서 지표(Piaggi–Parrinello). 완전 결정 ≈ 낮음(−4 k_B), GB·삼중점 ≈ 높음(−3 k_B). OVITO 내장.
- **계산 균질화 (computational homogenization)**: RVE 에 거시 구배(여기선 Δc)를 걸고 주기경계로 미시장을 풀어 **유효 물성 텐서**를 뽑는 절차. 여기서는 선형(Fick)이므로 3방향만 풀면 D_macro 텐서 완성.
- **FANS (Fourier-Accelerated Nodal Solver)**: 복셀 격자 위에서 FFT 로 균질화 문제를 푸는 솔버. 메시 생성이 필요 없어 512³ 같은 큰 격자에 유리.
- **collapsed interface (두께붕괴 계면)**: 얇은 GB 를 **두께 0 의 2D 면**으로 바꾸고 두께를 구성식 파라미터로만 남기는 기법. µm 입도에서 GB 를 메시로 분해하는 비용을 없앤다.
- **Maxwell–Garnett 추정**: 매질 안에 소량의 이질상이 분산됐을 때의 유효 물성 해석식. FE 결과의 sanity check 로 쓰임.
- **Meyer–Neldel 규칙 (보상 법칙)**: ln D₀ ∝ Ea. 장벽이 높은 계는 prefactor 도 크다. 기울기의 역수 E_MN 이 특성 에너지.
- **Haven ratio H_R**: tracer 확산 D* 와 전하수송 확산 D_σ 의 비 (H_R = D*/D_σ). H_R = 1 이면 무상관 hopping. 협동운동이면 <1.
- **PDF (pair distribution function)**: 총 산란에서 얻는 실공간 상관함수. 장거리 상관이 살아 있으면 큰 결정, 15 Å 너머 감쇠하면 나노결정.

## 14. 주의·한계 (over-claim 방지) — **비판적으로**

**① 본문 서술과 Source Data 가 어긋나는 곳이 최소 4군데다** (전부 내가 확인)

| 본문 문장 | Source Data 실제값 | 판정 |
|---|---|---|
| "With ordered anions, the diffusion barrier at GBs is **reduced by ~80 meV**" | **−62.2 meV** (0.3843 → 0.3221) | ⚠ 29 % 부풀림. 내 `Fig. 3b` figure-read(−63)도 같은 답 |
| "with 50 % disorder, GBs **increase the barrier by ~10 meV**" | **+18.9 meV** | ⚠ 약 2× 축소 |
| "GBs introduce a **nearly uniform** additional barrier of ~0.02 eV" (무질서 상) | **+75.0 / +18.9 / +34.8 meV** (25/50/75 %) | 🔴 **균일하지 않다 — 4× 스팬.** 100 % 에서는 부호가 **뒤집힌다**(−25.7) |
| "reductions of **less than 0.1 eV** in the Cl and I systems" | Cl −62 ✓ 이지만 **I −104.9** | ⚠ I 는 0.1 eV 를 넘는다 |
| "predicted values are roughly **an order of magnitude** higher than the highest EIS" | **6.2×** | ⚠ 관대한 반올림 |
| "At 600 K, GB diffusivity is about **threefold** higher than in the bulk" | **2.58×** | ⚠ 경미 |

⇒ **개별로는 사소하지만 방향이 전부 "주장을 키우는 쪽"이다.** 이 논문에서 숫자를 인용할 땐 **Source Data 를 본다.**

**② 격자상수 — ✏ 자기정정 있음** 🔴
초안에서 나는 *"격자가 실험보다 4.3 % 크다"* 고 썼다. **배포 구조를 열어 보고 절반은 철회한다** (§10-①):
본문이 적은 **10.28 Å** 은 배포 MD 셀의 **10.044 Å** 과 **2.4 % 어긋나고**, 확산이 계산된 것은 후자다.
10.044 Å 은 실험(9.8598 Å) 대비 **+1.9 %** — **vdW 없는 PBE 로선 평범한 과대평가**다.
⇒ **"격자가 크게 부풀어 D 가 과대"라는 비판은 성립하지 않는다.** 대신 남는 문제는 셋이다:
· 🔴 **본문의 10.28 Å 이 어디서 왔는지 알 수 없고**, 그 값으로 **점프거리 2.70→2.71→2.72 Å 를 스케일**했다(Eq 11–12 → 특성주파수 f 전체).
· 🔴 **MTP 를 `--stress_weight=0` 으로 학습**했다(§10-⑤) ⇒ 부피/격자가 DFT 응력으로 구속되지 않는다. 논문은 이 사실을 안 적는다.
· ⚠ **Cl→I 로 a 가 0.07 Å (0.68 %) 밖에 안 변하는데** 그들 자신의 Li–X RDF 첫 피크는 **+0.5 Å** 이동한다.
  할라이드가 **격자로 전달되지 않고 국소에서만 흡수**되는 구조인데, 물리인지 힘장 인공물인지 논문이 검토하지 않는다.
  (실험 격자상수를 논문이 **한 번도 언급하지 않는** 것도 이 검토를 막는다.)

**③ 셀 크기 수렴이 GB 에너지에서 미해결** 🔴
**그림 소스 실측**: Σ9 소형셀 **24.376** vs 대형셀 **15.4447** (**1.58×**) · Σ3(70.53°) **9.5136** vs **5.9247** (**1.61×**) · Σ3(109.47°) **4.43195** vs **3.4888** (1.27×).
그런데 **DFT 검증은 소형셀에서만** 이뤄졌다. 즉 *"MLP 가 DFT 와 맞는다"* 는 것은 **프로덕션에 쓴 셀이 아닌 셀**에서 보인 것이다.
SI Note 2 의 *"Σ9 가 Σ3 보다 형성에너지가 높다"* 도 소형셀 결론이고, 대형셀에서는 Σ9(15.4)가 일반 GB 밴드(12–24) 안에 평범하게 들어간다.

**④ "입계 폭 2.5 nm" 는 결과가 아니라 선택이고, 이제 *얼마나* 걸려 있는지 계산할 수 있다** 🔴🔴
- SI `Table S2`: **10 nm 2결정립 셀에서 GB 폭 2.5 nm 면 GB 부피분율 f = 67.63 %.**
  ⇒ **"입계 확산계수" 라고 부른 양이 사실상 셀의 2/3 를 평균한 값**이다. 날카로운 계면의 물성이 아니다.
  (연속체 쪽도 마찬가지: 배포 CSV 의 분해 나노입도 런은 GB 부피분율 **최대 71.5 %**.)
- **⭐ 배포 코드가 밝힌 정확한 의존성** (§10-②): `D_GB = (D_cell − (1−f)·D_bulk)/f`.
  **digest 계산 (원논문 미보고)** — 50 % 무질서 Li₆PS₅Cl, 300 K, D_bulk = 2.1842, 발표된 D_GB = 0.9594 이면
  역산한 측정 셀 값은 D_cell = (1−0.6763)·2.1842 + 0.6763·0.9594 = **1.3558**. 이 D_cell 을 고정한 채 폭만 바꾸면:

  | GB 폭 | f (Table S2) | **유도 D_GB** | **D_GB/D_bulk** |
  |---|---|---|---|
  | **2.5 nm** (논문 채택) | 0.6763 | **0.959** | **0.44** |
  | 1.5 nm | 0.4608 | **0.387** | **0.18** |
  | 1.0 nm | 0.3261 | **−0.36 (음수!)** | 정의 불가 |

  ⇒ **헤드라인 "무질서 Li₆PS₅Cl 에서 GB 가 D 를 0.44× 로 깎는다" 는 폭 가정의 함수다.**
  1.5 nm 면 0.18×, 1.0 nm 면 **비물리적(음수)** 이 된다. SI Fig S12 가 *"1 nm 는 장벽을 과대평가"* 라고
  말한 것의 **수학적 정체가 이것**이다 — 큰 수 두 개의 차를 작은 f 로 나누는 **악조건 역산**.
- 즉 2.5 nm 는 **"실험과 맞고 스케일 간 일치가 되는 값"** 으로 사후 선택된 것에 가깝다(ref 22 승계).
  코드 주석도 **`# temporary setting of gb width`** 다.
- FE 의 전이입도 100 nm 도 **이 폭에 종속**(저자 명시). GB 부피분율 6.3 % 로 환산해야 폭 독립.
- 🔴 **모델 불일치**: D_GB 를 **병렬(산술) 혼합**으로 역산해 놓고, 그 값을 **진짜 균질화를 하는 FE** 에
  집어넣는다. 병렬 혼합은 Wiener **상한**이라 막는 GB 에서 D_GB 를 계통적으로 과대추정할 수 있다.
⇒ **D_GB 절대값을 우리 표로 옮기지 않는다.** 옮길 수 있는 것은 **D_GB/D_bulk 비**와 **입도 의존 곡선의 형태**뿐이고,
  그 비조차 **"폭 2.5 nm 가정 하에서"** 라는 단서를 달아야 한다.

**⑤ "다결정" 이 결정립 2개다** ⚠
원자 모형의 polycrystal 은 **2 결정립**이다(FE 는 27립). 무작위 배향이라 GB 는 여러 종류가 섞이지만,
**결정립 크기 분포·배향 텍스처·삼중점 통계는 없다.** 저자가 "surrogate GB model" 이라 부르는 것은 정직하지만,
`Table 1` 의 D_GB 가 **"다결정 내 모든 GB 의 평균"** 이라 할 때 그 표본은 2립 셀 하나에서 온다.

**⑥ MD 통계 규약이 약하다 — 코드로 확인하니 더 약하다** ⚠🔴
- 평형화 **NPT 0.2 ns** 만. 그 뒤 **NVE 5 ns** — 열욕 없이 5 ns 는 에너지 드리프트 위험(점검 미보고).
- **⭐ MSD 로그-로그 기울기 1 을 "확인"한 게 아니라 *강제*했다** (§10-③).
  `func(x,a) = x + a` 로 α ≡ 1 을 부과하므로, **하부확산(α<1)이 있어도 D 가 나온다.**
  α 를 자유롭게 두는 `fit_alpha.py` 결과는 논문 어디에도 안 실렸다 — **그게 실렸어야 할 검증이다.**
- **단일원점 MSD** (프레임 0 하나 기준). 다중원점 시간평균이 아니라 통계효율이 낮다.
- **창이 벌크 3–5 ns, 다결정 4–5 ns 로 다르고**(§10-④) 그 둘을 빼서 D_GB 를 만든다(§14-④).
- **MD 시드 반복이 안 보인다.** 오차막대는 전부 "독립 MTP 5개"(**모델** 산포)이고 **시드 산포가 아니다.**
  50 % 무질서 벌크만 6배열 독립 MD 를 했고 그 산포는 **±2.4 meV** 로 매우 작다(§10-⑩).
  ⇒ `Table 1` 의 D 대부분에 **오차막대가 없다.**
- ⇒ 우리 3-seed 규율이 이 논문보다 엄격하다. **"문헌도 그렇게 한다"는 변명으로 쓸 수 없다.**
  ⚠ 단, 그들 배열 산포가 작은 것은 규율 덕이 아니라 **셀이 5.2만 원자라 자기평균**되기 때문이다 —
  **"우리도 큰 셀 쓰면 시드 3개 안 해도 된다" 로 읽으면 안 된다** (우리 셀은 그 1/100 규모다).

**⑦ Λ 의 순환성 (§9-A 반복)** 🔴
`Fig. 4b` 의 σ 세로 위치는 **실험에서 앵커된 Λ_I** 때문에 자유 예측이 아니다. **T_c 와 기울기만 인용한다.**
그리고 저자가 스스로 *"predicted conductivities are underestimated"* 라고 쓴 그 격차는, 우리 재계산으로
**장벽 0.219 eV 과대평가**(예측 0.683 vs 실험 0.464 eV)이고 **312 K 에서 13× 로 벌어진다.**
⇒ **Li₆PS₅I 의 정량 예측은 실패했다.** 성공한 것은 **T_c 와 비-Arrhenius 의 존재**다. 이 구분을 흐리면 안 된다.

**⑧ 공극은 예측이 아니라 후보정이다** ⚠
SI Fig S22 의 공극 효과는 **FE 로 푼 것이 아니라** 외부 이론모델·실험에서 온 배수를 **곱한 것**이다.
그런데 세 모델의 답이 41 % 공극에서 **0.306 vs 0.0295 — 10배 다르다.** ⇒ *"공극을 고려하면 실험에 가까워진다"* 는
**어느 모델을 쓰느냐에 따라 과·소 양쪽으로 다 갈 수 있다.** 정량 인용 금지.

**⑨ 실험 비교가 전부 문헌 소환이고, 그 문헌들끼리 서로 안 맞는다** ⚠
같은 Li₆PS₅Cl 의 실험 장벽이 **0.112 (QENS) ~ 0.451 (EIS Kraft) eV** 로 4배 스팬이고,
`Fig. 3f` 의 두 EIS 데이터셋(Shotwell vs Kraft)은 **할라이드 경향이 서로 반대**다(Cl 0.344 vs 0.451; Br 0.357 vs 0.303).
저자는 *"우리 경향은 Shotwell 과 맞고 Kraft 와는 다르다"* 고 정직하게 쓴다. ⇒ **이 논문의 "실험과 일치" 는
어느 실험을 고르느냐에 의존한다.** 우리가 인용할 땐 **어느 실험 짝인지 반드시 명시.**

**⑩ 전이성 실패를 논문이 축소해 말한다** ⚠
SI 본문: *"Transferability is relatively good for Li₆PS₅Cl, whereas it is **limited** for Li₆PS₅Br and Li₆PS₅I."*
실제로는 **Br 27.71 meV/atom** — 자기들 프로덕션 기준(<10)의 **2.8배**다. "limited" 는 관대한 표현이다.

**⑪ 우리 modelc(Cl-rich) 에 직접 적용 불가** 🔴
그들의 무질서는 **화학량론 고정 자리교환**이고 우리 modelc 는 **조성 변화 + Li 공공**이다.
`Fig. 3b` 의 무질서 축 위에 우리 modelc 를 찍으면 안 된다. 겹치는 것은 **comp1 (Li₆PS₅Cl) 하나뿐**이다.

## 15. 못 하는 것 / 확인 못 한 것 (정직 목록)

**자료 — 무엇이 왔고 무엇이 안 왔나**
- ✅ **왔다**: 본문·SI PDF · Source Data xlsx(22시트) · `Codes.zip` **텍스트 추출본** · `Figures.zip` **텍스트 추출본**
  (TikZ `.tex` 66 + `.ipynb` 12) · `PolycrystalDiffusion-main.zip` **전체**.
- 🔴 **여전히 미확보 — 텍스트가 아니라 걸러졌거나 애초에 안 온 것**:
  · **VASP `INCAR`/`POTCAR`/`OUTCAR`** ⇒ **DFT 수렴 파라미터(low/high 2단계의 실제 차이)를 확인 못 했다.**
    본문의 "looser / tight convergence" 가 각각 무엇인지 **모른다.**
  · **fitted `.mtp` 체크포인트** ⇒ **MTP 의 실제 `min_dist` 를 확인 못 했다.** 본문은 1.5 Å 이라 하고,
    `bulk_mtps/readme.txt` 의 **generic 템플릿**에는 `min_dist = 2` 라 적혀 있다 — **어느 쪽인지 판정 불가.**
  · **LAMMPS 입력 `lammps_input` · `lammps_input_relax`** (확장자 없는 파일이라 slim 필터 통과 못 함)
    ⇒ **γ_break = 5 가 실제로 어디에 설정됐는지, MD 열욕·시드·덤프 설정의 원본을 못 봤다.**
  · **연속체 전장해 `.h5` (295 MB)** ⇒ 유량장 그림(`Fig. 4d`)을 재현 못 한다.
  · `Figures/FigureS17/diff_ana/` 의 **`data.out`·`data.relaxed.300` 구조파일**
    (⚠ 다만 원자수·셀 치수는 notebook 출력에 인쇄돼 있어 회수했다 — §10-①)
  · **`Figure2/distribution/` 의 `single_gb_energies`·`gb_diff_parallel`·`gb_diff_perp` 원본**
    (⚠ 값 자체는 `plot.tex` 좌표로 전부 회수했다)
- 🔴 **ref 22 = Ou et al. PRM 8, 115407 (2024) 미확보** ⇒ **Λ_Cl = 2.181×10⁻² 의 원래 유도를 확정할 수 없다.** §9-A 의 "H_R ≈ 1.0–1.15" 는 **내 역산**이지 저자 진술이 아니다.
- 🔴 **DaRUS 저장소(10.18419/DARUS-5959) 미접속** — 훈련셋 실물 미확인.
- 🔴 **Peer review file 미확보.**

**그림 판독 범위 (본 것 / 안 본 것)**
- **크로핑 총 31점** (본문 fig 1–4 + tab 1, SI fig S1–S22 + tab S1–S4).
- ✅ **실제로 이미지로 본 것 = 6점**: `fig_1` · `fig_2` · `fig_3` · `fig_4` · `fig_S6`(AL 효율) · `fig_S20`(입도별 D).
- ❌ **이미지로 안 본 것 = 25점**: `fig_S1`–`S5`, `S7`–`S19`, `S21`, `S22` 및 표 5점.
  ⇒ **다만 그중 상당수는 TikZ 소스로 수치를 직접 읽었다** (`FigureS9`·`FigureS18`·`FigureS19`·`Figure2`).
  **`Fig. S12`(GB 폭 민감도)·`Fig. S21`(지도 원본)·`Fig. S11`(FE 수렴) 은 이미지도 안 봤고 좌표도 안 뽑았다** —
  해당 서술은 **캡션·본문·Source Data** 기반이다.
- 표(`tab_*.png`)는 규율대로 이미지 대신 PDF 텍스트로 전사했다.
- ⚠ `fig_4` 크롭의 **오른쪽 가장자리가 약간 잘려** `Fig. 4e` 의 x축 오른쪽 끝 라벨이 부분적으로 잘렸다. 경계 좌표는 Source Data 로 확인했다.
- SI 그림은 추출 도구가 `Suppl. Fig.` 캡션 형식을 못 잡아서, 내가 **SI 페이지 1장 = 그림 1장** 규칙으로 직접 렌더해 `figures.json` 에 병합했다(200 dpi). 따라서 SI 그림 PNG 에는 **페이지 번호·캡션이 함께 들어 있다.**

**검증 못 한 것**
- **`Figure3` 시트(3004행)의 RDF/PDF/변위 원자료를 전수 검산하지 않았다.** 대표값(첫 피크 위치 등)은 그림 판독으로만 확인.
- **SI Fig S21 의 지도 곡선을 재현하지 않았다** (Source Data `FigureS21` 시트·`FigureS21/ratio.tex` 둘 다 있으나 미덤프).
- **공극 3모델(SI Fig S22)이 각각 어느 이론모델인지** 확정 못 함 — 캡션이 ref [45],[46] 만 가리키고 SI 참고문헌을 안 읽었다.
- **`Fig. 4b` 저온 구간의 시뮬레이션 점**은 Source Data 반올림으로 0 이 되어 재현 불가(§8-2). 그림으로만 존재.
- **실험 격자상수 비교(§14-②)의 9.8598 Å 은 우리 litdb [Adeli] digest 값**이지 이 논문에 나온 값이 아니다. Br·I 는 우리 쪽 검증값이 없어 비교하지 않았다.
- **`Codes/atomistic/Polycrystal/transferability_error/…/gen_pos/gen.py` 는 구조 생성기만 있고 오차 수치가 없다**
  ⇒ **SI Table S1 의 RMSE 를 코드로 재현하지 못했다** (OUTCAR 미확보 — 예고된 대로).
- **`.job` 21개에서 회수한 것은 코어 수·시간 상한뿐**이다. 실제 소요 코어시간·총 DFT 호출 수는 로그가 없어 모른다.
- **`PolycrystalDiffusion` 을 실행해 보지 않았다** (pixi/FANS 미설치). 제원은 **소스 독해**이고 실행 검증이 아니다.

**의도적으로 안 한 것**
- ⛔ `INDEX.md` · `comparison_vs_ours.md` **미수정** (동시 실행 충돌 회피). → `_pending_index_ou2026_microstructural_multiscale_fast_ion_transport.md`
- ⛔ `db/` **미수정** · git 명령 **미실행**.
- ⛔ 🎤 talk 역링크 **불필요 확인**: `grep -l "논문 에이전트 인입 대기열" litdb/talks/*.md` → `talks/lee2026_skku_mlip_materials_design.md` 하나뿐이고, 그 §99-10 대기열 9행에 **Ou / Grabowski / multiscale / FEM 없음**. (다만 그 대기열의 **3b·3b′·3c·3c′ = Shapeev/Gubaev/Podryabinkin/Novikov MTP 계열**이 **이 논문이 쓴 AL 의 방법 원전**이다 — 그 편들이 digest 되면 이 논문을 "응용 사례"로 상호링크할 것.)
