Repository: yonghoon7153-source/DFT-MLIP-Script-Generator

# Yonghoon-DEM-DFT — mid-Ni NCA721 formation 연구 위키 + 대시보드 (브랜치 `claude/midni-formation-wiki`)

sulfide 기반 all-solid-state battery 에서 **NCA721 (mid-Ni) 양극의 formation(pre-conditioning) 충전 cut-off** 가 장기 사이클
성능과 열화 메커니즘(CEI 형성 · LPSCl 산화 분해 · lattice oxygen 관여 · 계면 contact loss)에 주는 영향을 연구하는 저장소.
**mothership LLM Wiki**(논문 노트·메커니즘·프로토콜·DOE·비교)와, 그 위키를 읽고 논문을 비교하고 대화하는 **로컬 대시보드**,
그리고 **셀 데이터 모듈(prototype)** 로 이루어진다. 논문은 `/paper` 논문 에이전트가 DOI 로 중복을 걸러 봉인 digest + 구조화 노트로 흡수한다.

> 다른 브랜치(DEM/MPM · 열화 degeneracy · Li2S 위키 · argyrodite ML …)는 별개 프로젝트다 — `BRANCHES.md`.

File: litdb/_pending_index_liu2026_ab_site_substitution_high_entropy_perovskite_al.md
# ⏸ 병합 대기 — `liu2026_ab_site_substitution_high_entropy_perovskite_al`

> 2026-09-09 · litdb-curator 가 **`INDEX.md`·`comparison_vs_ours.md` 직접 수정 금지**를 받아,
> 넣어야 할 내용을 여기 적어 둔다. 충돌이 풀리면 **아래 블록을 그대로 옮기고 이 파일을 지운다.**
>
> ⛔ **이 논문은 우리 물성 4축(A/B/C/D)에 넣을 수치가 0건이다** — 산화물 페로브스카이트 ·
> O²⁻ 확산 · 1000–2000 K. **A/B/C/D 표에 넣지 않는다.**
> 갈 곳은 **§J-9 능동학습(AL) 축**의 새 소절 **J-9c** 다 (`[Cho25AL]`·`[Ma25AL]` 과 같은 자리).
>
> ⚠ **본문 PDF 미확보** (SI + source data csv + 코드 저장소만). 서지·저널·DOI 미확정.
> 아래 `[재구성]` 표시 값은 전부 **저자가 공개한 학습셋 pkl 을 우리가 역변환해 계산한 것**이다.

---

## ① `INDEX.md` — §📑 Reference key 표에 추가할 행

| **[Liu26AB]** ⭐⭐ **"자리(site)를 선언하는 법"의 외부 선례**·cascade 재설계 §15 근거 | **Guangchen Liu**/**S. Yang**/**Yan Zhong\*** (**Worcester Polytechnic Institute**, IMPD Group — docx `Company` + 앱 About; gliu4@wpi.edu / yzhong@wpi.edu) — "**Substitutional Effects at A- and B-Sites in High-Entropy ABO₃ Perovskites: Insights from Machine Learning-Accelerated Simulations and Active Learning**". ⚠ **본문 PDF 미확보 — SI(9 pp·Fig S1–S5·Table S1–S3) + source-data csv(192행) + 코드저장소(`IMPDGroup/HEP-Explorer` @`e1003f2`, MIT, Zenodo 10.5281/zenodo.20075788) 만으로 작성.** 서지(화면 소환: *Sustain. Mater. Technol.* 2026)는 **미확인**이고 저장소 BibTeX 는 `journal={}`·`year={2025}`. **설계**: LaCoO₃ 기준으로 **A자리 = (La,A2..A5)CoO₃ / B자리 = La(Co,B2..B5)O₃** 두 화학식을 못박고 **host(La/Co)를 코드가 런타임 강제**(`app.py:342,356`), 후보집합은 **A{Ca,Sr,Ba,Ce,Pr,Nd,Sm,Gd} ∩ B{Ti,V,Cr,Mn,Fe,Ni,Cu,Zn} = ∅** 로 **자리 모호성을 사전 제거**. **400원자 SQS**(자리당 80) · 15–40 at.%(=12–32원자) · ΔS_conf>1.5R · **192 조성 × 5 SQS = 960 prototype/자리**. 라벨 = **Matlantis(PFP)**, 보고량 **4개 동일**(Ef eV/atom · Δ_lattice % · Δ_atomic Å · D cm²/s, D 는 **−D 로 저장**해 4목표 전부 minimize). 대리 = **Pyro BNN**(13→4, 2층, posterior 1000샘플), HPO = **Optuna 500 trial**(A 225/B 215 완료), 획득 = **EI·HVI·ParEGO·Pareto**, 구조생성 = **icet MC/SA**. 🔴 **convex hull·경쟁상·분해반응 0건 — "별도 상으로 빠지는 경우"를 판정에서 안 걸렀다**(requirements 에 pymatgen 없음, `y_train` 4열). 🔴 **Ef 의 기준상태(reference) 불명** · **자기·스핀 상태 선언 0** · **random arm/enrichment 0건** · Fig. S3 벤치마크는 **정연 17종 총에너지 parity**(동적범위 3 eV/atom)로 **타깃 Ef(산포 0.13/0.23)를 검증한 셈** · 5-fold 가 **행 단위**(1점 = 25행)라 그룹 누수 의심. **[재구성]** 학습셋 = **610점/자리**(초기 **420** = 6조성×70원소조 + **AL 190**), host 최소농도 점이 균등 대비 **3.35×/3.53×** 편중, **D 는 5 SQS 복제본이 610/610 전부 동일**(Ef·Δ 는 610/610 전부 다름) | ✅ `papers/liu2026_ab_site_substitution_high_entropy_perovskite_al.md` | **[EXTERNAL] MLIP(PFP)+BNN 능동학습, 실험 0회 · 산화물 페로브스카이트 — 물성 4축 수치 비교 제외.** 축 **J-9c**(방법론·설계문법) 전용 |

## ①-b `INDEX.md` — §🤖 MLIP 방법론 또는 §🧰 방법론(ML) 카드 절에도 한 줄 (선택)

| `papers/liu2026_ab_site_substitution_high_entropy_perovskite_al.md` | **[외부·methods·★자리 선언 문법]** Liu/Yang/Zhong (WPI) "Substitutional Effects at A- and B-Sites in High-Entropy ABO₃ Perovskites…" — **본문 미확보(SI+csv+코드만)**. **우리 cascade NO-GO 사유 1번("치환인가 별도 상인가")에 대한 외부 대조군.** 배울 것 = ①**화학식으로 자리 못박기** ②**host 런타임 강제** ③**A/B 후보집합 교집합 ∅ 로 자리 모호성 사전 제거** ④**보고량 4개를 두 자리에 동일 적용, 모델만 분리**. 배우면 안 되는 것 = **hull 0건 · Ef 기준상태 불명 · 랜덤 k-fold · 경계 편중 학습 후 전역 예측 · `D2C` 캐리어농도 누락** | ✅ |

---

## ② `comparison_vs_ours.md` — **§J-9 아래 새 소절 `J-9c`** (J-9b 다음, J-10 앞)

---

#### J-9c. [Liu26AB] — **다목적 AL (EI/HVI/ParEGO) + "자리 선언" 의 외부 선례** (2026-09-09 신설)

> **왜 이 블록이 있나**: §J-9a·b 는 *"AL 루프를 어떻게 도는가"* 였다. **[Liu26AB] 는 그 앞 칸**
> — *"애초에 무엇을 바꾸는 질문인가"* 를 우리보다 엄격하게 선언한 편이다.
> 2026-09-09 회신 BJ 가 우리 cascade 에 **NO-GO** 를 내면서 사유 1번으로 지목한 것이
> *"'도핑' 데이터가 사실은 **코팅 후보 자체의 hull** 이었다"* 였고, 회신이 권한 방향은
> *"**실제 치환 조성·농도·자리·전하보상과 접촉 상대를 먼저 고정**"* 이다.
> **[Liu26AB] 는 그중 '자리·농도' 를 화학식과 코드로 못박은 실물 사례다.**
>
> ⚠ **재료계가 다르다** — 산화물 ABO₃ 페로브스카이트의 **O²⁻ 확산**, 1000–2000 K.
> **물성값은 한 줄도 넘어오지 않는다.** 넘어오는 것은 **설계 문법과 보고 서식**뿐이다.
> ⚠ **본문 PDF 미확보.** 아래 `[재구성]` 은 저자 공개 `x/y_train_*.pkl` 을 우리가 역변환한 값이다.
> 상세는 `papers/liu2026_ab_site_substitution_high_entropy_perovskite_al.md` §3·§5·§6·§15.

| 항목 | **[Liu26AB]** | 우리 cascade (v2 재설계 중) | 판정 |
|---|---|---|---|
| **자리(site) 선언** | ⭕⭕ **화학식으로 못박음** — `(La,A2..A5)CoO₃` / `La(Co,B2..B5)O₃`. 코드가 host 를 런타임 강제(`app.py:342,356`) | ⛔ **없다** — 회신 BJ 반려 사유 1번 | 🔴 **저들이 압도. 이 한 칸이 배울 전부다** |
| **자리 모호성 해소** | ⭕ **후보집합 교집합 ∅** (A: Ca·Sr·Ba·란타넘족 / B: 3d TM) — 사후 판정이 아니라 **설계로 발생을 막음** | ⛔ 미정의 (예: O 는 S_16e·S_4a4c 양쪽 후보) | 🔶 **우리는 분할이 불가능** ⇒ `design_id` 분기로 풀어야 함 (§15.2) |
| **묻는 질문 유형** | **격자 치환(단상)** 하나로 고정 | ⛔ 선언 안 함 → 실데이터는 **별도 상** 반응 | 🔴 우리 P0 |
| **별도 상 배제 게이트** | ⛔ **없음** — hull·경쟁상·분해반응 **0건**(requirements 에 pymatgen 없음) | ⛔ 없음 | ⚠ **양쪽 다 없다 — 저들을 따라 해도 안 풀린다** |
| **형성E 기준상태** | 🔴 **불명.** Ef 평균 A −1.629 / B −2.203 eV/atom 인데 정의식이 자료 어디에도 없다 | 🔴 v1 이 바로 이것 때문에 죽었다 | ⚠ **같은 병** |
| **농도창 정당화** | ⭕ 15–40 at.%, ΔS_conf>1.5R, `Fig. S1` 로 그림 정당화 + **192조성 전수 검증**(우리 재확인: 최저 1.50479R) | 🔶 조성별 임의 | ⭕ **서식 이식 대상 (L-1)** |
| **후보공간 동결** | ⭕ `data_all.pkl` **10,626** ordered 조성 아티팩트 | ⭕ `cascade_all_302_*.json` | 양쪽 다 |
| **무질서 처리** | ⭕ **SQS 조성당 5개** (자리당 960 prototype) | 🔴 **설계당 구조 1개** | 🔴 저들이 낫다 |
| ↳ 그 앙상블을 확산에 썼나 | 🔴 **[재구성]** D 는 5복제본이 **610/610 전부 동일**(1회 계산 후 복사). Ef·Δ_lattice 는 610/610 전부 다름 | — | ⚠ **저들도 확산에서는 우리와 같은 병** |
| **보고량** | ⭕ **4개를 두 자리에 동일 적용**, 모델만 분리(`model_A`/`model_B`) | ⭕ `D_rel` 단일 | ⭕ **양쪽 다 옳다 — 이 원칙을 명문화할 것** |
| 방향 정규화 | ⭕ 4목표 전부 **minimize**(D 는 −D 로 저장) | 🔶 미정 | ⭕ **이식 (L-3)** |
| **보고량 카드** | ⛔ 없음 (Ef 기준·자기상태 미선언) | ⭕ `cascade_d_rel_estimand_2026_09_08.json` **active** | ⭕⭕ **우리가 낫다** |
| **자기/스핀 상태 선언** | ⛔ **0건** — B pool 이 Mn·Fe·Co·Ni·Cu, A pool 에 Ce·Pr·Nd·Sm·Gd(f전자), 모체는 스핀전이로 유명한 LaCoO₃ | ⭕ 카드 §3 가 강제 | ⭕⭕ **우리가 낫다** — *"admissible state 여럿 + 집계규칙 없음 ⇒ 스칼라 보고량 미정의"* 의 교과서적 위반 |
| **대리모델·불확실도** | ⭕ **Pyro BNN** posterior 1000샘플 mean±std, `σ~Gamma(0.5,1)` 로 aleatoric 분리 | 🔶 ridge + LODO 재적합 산포 ε | 🔶 **저들 방식이 낫다 — 30줄 이식 대상 (L-4)** |
| **획득함수** | ⭕ **EI · HVI · ParEGO** + Pareto (다목적) ⛔ 조합·전환 규칙 본문 미확보 | ⛔ 없음(사후 랭킹) | 🔴 우리 공백 (§J-9 와 동일 결론) |
| **초기집합 / 배치 / 라운드** | **[재구성]** 초기 **420점/자리**(= 등몰 + 5코너, 6조성 × 70원소조; SI `Table S1` 미리보기 6행과 일치) · 최종 **610점** · **AL 추가 190점(31.1 %)**. ⛔ 배치·라운드·중단조건 **본문 미확보** | 273 후보 1회 통과(라운드 개념 없음) | 🔶 **초기집합 = 코너 설계** 는 훔칠 가치 있음 |
| **탐색 비율** | 610 / (70×10,626 = 743,820) = **0.082 %** | 계획 6.5×10⁻² | 🔵 체제 다름 |
| **random arm / enrichment** | ⛔ **0건** | ⭕ ordering 3.35× (p=0.010) · discovery 1.22× (p=0.426) | ⭕⭕ **우리가 낫다** — §J-9 의 세 번째 같은 사례 |
| **CV 규약** | 🔴 랜덤 **5-fold(행 단위)** — 1점 = 25행(5 SQS×5 T) ⇒ 그룹 누수 의심. val MSE **7.43e-2(A)/6.70e-2(B)** (표준화 단위) | ⭕ **LODO / L2DO** | ⭕⭕ **우리가 낫다** (§J-8 판정 승계 — **반례 사례로 인용 가능**) |
| **적용범위 선언** | ⛔ 없음. **[재구성]** host 최소농도(15 at.%) 점이 균등 대비 **3.35×(A)/3.53×(B)** 편중인데 앱은 **10,626 전역**에 예측 | 🔶 `d≤2, ε` 규칙 | ⭕ 우리가 낫다 |
| **오라클 검증** | 🔴 `Fig. S3` **정연 17종 총에너지 parity** (동적범위 3 eV/atom) 로 **타깃 Ef(산포 0.13/0.23 eV/atom)** 를 정당화. **MAE/RMSE 0건 · SQS 검증 0건 · D 검증 0건** | 🔴 `force_contrast` M=3 | ⚠ **양쪽 다 얇다.** 단 *"검증량 = 사용량"* 원칙 위반은 저들이 더 크다 |
| **라벨의 정체** | MLIP(PFP) 대리값 | UMA MLIP-MD 대리값 | ⚠ **양쪽 다 같은 병** |
| **코드·데이터 공개** | 🔶 **추론 앱만** (MIT, 커밋 1개, 테스트 0). 시뮬레이션·AL·학습 코드 **0줄** | ⭕ CSV + provenance + sha256 | 🔶 |

> ### 🔑 판정
> **[Liu26AB] 는 "무엇을 바꾸는가" 를 우리보다 훨씬 엄격하게 선언했고, "그것이 존재하는가" 는
> 우리만큼 안 물었다.** 두 게이트는 독립이다.
> ⇒ **`G-site-1`(자리 선언) 만 저들에게서 베끼고, `G-site-2`(치환체 존재 판정) 는 우리가 새로 만든다.**
> 그 게이트가 요구하는 것은 계산이 아니라 **선언 하나**다 — *"μ_M 의 저장소(reservoir)가 무엇인가."*
> 그것을 안 적으면 E_subst 는 정의되지 않고, 그것이 정확히 **[Liu26AB] 의 Ef 기준상태 불명**이며
> 정확히 **우리 v1 이 죽은 이유**다.

**이식 항목 (계산 0회 — 전부 설계·보고 서식)**

| # | 항목 | 근거 |
|---|---|---|
| **L-1** | ⭐⭐ **농도창을 그림 하나로 정당화하고, 창 안 전부가 조건을 만족함을 전수 검증** | `Fig. S1` + 우리 재검증 192/192 |
| **L-2** | ⭐⭐ **후보공간을 아티팩트로 동결** — 나중에 "공간이 몇 개였나" 로 다투지 않는다 | `data_all.pkl` 10,626 |
| **L-3** | ⭐⭐ **다목적을 전부 minimize 로 정규화**(우리는 −D_rel) 후 Pareto | `app.py:151` |
| **L-4** | ⭐⭐ **posterior predictive std 를 대리모델 출력에 포함**(BNN 30줄) — ridge 의 ε 대체 | `app.py:16–60,145–150` |
| **L-5** | ⭐⭐⭐ **host 강제 검증을 런타임 계약으로** — 선언과 다르면 **잡을 던지지 않는다** | `app.py:342,356` → 우리 `substitute_compound.py` |
| **L-6** | ⭐⭐⭐ **`substitution_mode: lattice \| separate_phase \| additive` 를 보고량 카드 필수 필드로** | §5.3 대응표 |
| **L-7** | ⭐ **자리마다 다른 보고량을 쓰지 않는다 — 양은 같게, 모델만 나눈다** | `model_A`/`model_B` |
| **L-8** | ⭐ **초기집합을 "코너 + 등몰" 로 설계**(6조성×원소조) — AL 이 내부를 채우게 | §6.3 `[재구성]` |

**⛔ 이 축에서 인용하면 안 되는 것 (J-6 에 추가)**

- ⛔ **[Liu26AB] 를 "고엔트로피 페로브스카이트 조성을 발견했다" 로 인용** — **hull·별도상 판정 0건**이므로
  존재성 주장이 논문에 **없다**. 정확한 서술은 *"조성-물성 대리모델을 만들었다"*.
- ⛔ **[Liu26AB] 의 Ef·Δ_lattice·Δ_atomic·D·Ea 절대값 전량** — 산화물 페로브스카이트 O²⁻,
  1000–2000 K. **argyrodite A–D 물성 4축 표에 넣지 않는다.** 특히 **[재구성] Ea (A 0.304 / B 0.219 eV)**
  는 우리 600/800/1000 K 3점 Ea 와 캐리어·온도창·MSD 규약이 전부 다르다 (B자리에는 **Ea < 0 인 점도 있다**).
- ⛔ **[Liu26AB] 앱의 `C (S/cm)`** — `D2C`(`app.py:217–222`)가 Nernst–Einstein 의 **캐리어 농도 c 를 빠뜨리고
  `/100` 을 넣어** c = 0.01 mol/cm³ 로 고정한 값이다. **조성 의존성이 없다.** 어떤 형태로도 인용 금지.
- ⛔ **[Liu26AB] 를 "MLIP 가 DFT 대비 N배 빠르다" 의 근거로 인용** — `Fig. S2` 는 **128원자 초과가 외삽(점선)**,
  하드웨어 미기재, 벤치 계가 **Cu₄Mg₄ 금속**(목표계 아님), VASP 설정이 매우 빡빡(ENCUT 1.75×·5000 pra).
- ⛔ **[Liu26AB] 의 val MSE 를 일반화 성능으로 인용** — 랜덤 5-fold 가 **행 단위**이고 1점 = 25행이다.
  out-of-composition / out-of-quartet 성능은 **보고되지 않았다**.
- ⛔ **[Liu26AB] 를 "AL 이 랜덤보다 N배" 의 근거로 인용** — random arm·enrichment·hit-rate **0건**
  (`[Cho25AL]`·`[Ma25AL]` 과 정확히 같은 공백).
- ⛔ **서지 인용 자체를 조심** — **본문 PDF 미확보**. 저널·권·페이지·DOI 미확정이고 저장소 BibTeX 는 비어 있다.
  원고 reference list 에 넣기 전에 **본문 확보 필수**.

**⚠ 우리 재계산임을 반드시 병기해야 하는 수치** (원논문·SI 에 없다 — 전부 공개 pkl/csv 재분석)
`초기집합 420 / 최종 610 / AL 190 점(31.1 %)` · `host 최소농도 편중 3.35×·3.53×` ·
`D 가 5 SQS 복제본에서 610/610 동일` · `Ef 평균±sd A −1.6286±0.1285 / B −2.2030±0.2255 eV/atom` ·
`Δ_lattice A 4.471±2.842 / B 5.913±2.950 %` · `Δ_atomic A 1.1244±0.8260 / B 1.4254±0.8751 Å` ·
`D@1000K 중앙 A 8.06e-7 / B 6.68e-7 cm²/s (A/B 1.21)` · `Arrhenius Ea A 0.304±0.114 / B 0.219±0.092 eV` ·
`원소별 주변효과 8×2 표` · `T 수준 {1000,1250,1500,1750,2000} K` · `Z 오름차순 15250/15250` ·
`csv 192행 = 전수 열거 · 최저 ΔS_conf 1.50479R` · `ordered 공간 10,626`

---

## ③ `properties/` — 해당 없음

`litdb/properties/` 는 존재하지 않는다 (INDEX 머리말: 물성 원장은 `db/properties/`).
그리고 이 논문은 우리 물성 원장에 넣을 값이 **0건**이다. ⇒ **`db/` 는 손대지 않는다.**

## ④ 🎤 talk 역링크 — 해당 없음

`grep -l "논문 에이전트 인입 대기열" litdb/talks/*.md` → `lee2026_skku_mlip_materials_design.md` 하나뿐이고,
그 대기열 표에 **이 논문 행이 없다.** ⇒ 역링크 단계 스킵.

File: litdb/_pending_index_ou2026_microstructural_multiscale_fast_ion_transport.md
# 📥 PENDING — `ou2026_microstructural_multiscale_fast_ion_transport` 인덱스/비교 반영 대기

> 작성 2026-09-09 · litdb-curator (동시 실행 다수라 `INDEX.md`·`comparison_vs_ours.md` 직접 편집 금지)
> **사람이 확인한 뒤 아래 4덩이를 각각 옮겨 붙이고, 이 파일을 지운다.**
>
> ⚠ **이 편은 세 축에 동시에 걸린다** — 붙일 곳이 **세 군데**다:
> ① 물성 4축 A(이온전도) ② **§J-9 능동학습 축** (네 번째 형식) ③ **새 축: 미세구조·입계** (우리에게 없던 축)
> 그리고 `INDEX.md` 는 **MLIP 방법론 표**가 아니라 **argyrodite/이온전도 본표**에 넣는 것이 맞다
> (물성값이 실제로 있다 — [Carrete23UQ] 류의 "방법 원전 전용"이 아니다).

---

## 1. `INDEX.md` — 붙일 위치: argyrodite 이온전도 본표

| `papers/ou2026_microstructural_multiscale_fast_ion_transport.md` **(본문 13 pp + SI 32 pp + Source Data xlsx 22시트 + 저자 배포 Codes/Figures/PolycrystalDiffusion 전수 독해)** | **[외부·⭐⭐⭐ 우리 3축 동시타격: NE 규약 · 능동학습 · 입계]** **Yongliang Ou**¹²\*/Lena Scholz³\*/S. Keshav³/Yuji Ikeda¹/Marvin Kraft⁴⁵/S. Divinski⁶/**Rafael Gómez-Bombarelli**²/**Wolfgang G. Zeier**⁴⁵/**Felix Fritzen**³\*/**Blazej Grabowski**¹\* (U. Stuttgart + MIT + U. Münster + FZ Jülich), "**Microstructural insights into fast ion transport in solid electrolytes via multiscale modeling**" (***Nat. Commun.* 17, 8726 (2026)**, DOI `10.1038/s41467-026-76216-w`, OA CC BY; 데이터 DaRUS `10.18419/DARUS-5959`; 접수 2026-01-09/수락 2026-07-22). **순수 계산(실험 0, 전부 문헌 소환).** **DFT(VASP/PBE/PAW/500 eV/⛔vdW 없음) → AIMD(52원자 1500 K, 벌크만) → 닫힌고리 local-AL MTP(level 18) → LAMMPS MD(5.2만 원자, 5 ns) → FEM 균질화(FANS 512³ / NEPER collapsed, 27립 RVE)** 4겹 스택. **Li₆PS₅X, X∈{Cl,Br,I} × 음이온 무질서 0/25/50/75/100 %.** **핵심 3**: ① **질서 벌크 확산장벽이 음이온 반경에 선형** — digest 회귀 **0.799 eV/Å, R²=0.998**(+0.1 Å → +79.9 meV); ⚠ **GB 장벽은 비선형**(조각기울기 0.152 vs 1.017 eV/Å) ② **GB 는 벌크에 따라 부호가 뒤집힌다** — 질서 Li₆PS₅I **D_GB/D_bulk 59.25↑** · 질서 Li₆PS₅Br **64.06↑** · **50 % 무질서 Li₆PS₅Cl 0.44↓** (LLZO 소환값 **9.29×10⁻⁴**=1000× 차단 ⇒ **황화물 GB 는 산화물보다 3자릿수 덜 막는다**) ③ **질서 Li₆PS₅I 의 비-Arrhenius(T_c≈250 K)가 GB 에서 온다** (실험 T_c 250 K·ΔEa −0.10 예측 vs −0.12 실측). **⭐⭐ 우리한테 제일 값나가는 수치 = 입계 손실의 정량화**(Source Data `FigureS20c` + 배포 FE CSV 재계산): 50 % 무질서 Li₆PS₅Cl 300 K 에서 **D_macro/D_bulk = 0.568(5.9 nm) → 0.942(100 nm) → 0.993(1 µm) → 0.999(5 µm)** ⇒ **µm 입도에서 입계가 깎는 양은 0.7 %.** 예측 σ(치밀,∞)=**29.47 mS/cm** vs **QENS[Korjus] 31.01 (1.07×)** vs **EIS 16점 최대 4.73 (6.2×)·중앙값 0.77 (38×)** ⇒ **벌크↔실험 격차는 GB 가 아니라 공극·접촉**(공극 25–57 %면 σ ×0.49–0.004, 3모델 편차 10×). **modified NE**: σ=Λ(ze)²D/k_BT, **Λ_Cl=2.181×10⁻² / Λ_I=1.590×10⁻¹ Li Å⁻³ (7.29× 차)**; digest 역산 **Λ_Cl/n_Li=0.92–0.99 ⇒ H_R≈1.0–1.15**(=우리 규약과 사실상 동일) vs **Λ_I ⇒ H_R≈0.14**(그건 Haven 비가 아니라 **실험 두 편(Brinek σ + Hogrefe D)에서 역산한 앵커**) ⇒ ⛔ **Λ_I 이식 금지 · `Fig. 4b` 세로위치는 자유예측 아님.** **🔬 저자 배포 코드·그림소스가 본문을 정정한 것 10건(digest §10)**: ① **격자상수 본문 10.28 Å ↔ 배포 MD 셀 10.044 Å (2.4 % 불일치)** — 후자가 실제 계산 셀이고 실험 대비 +1.9 %(=평범한 PBE) ② **D_GB 는 측정값이 아니라 `D_GB=(D_cell−(1−f)D_bulk)/f`, f=0.67630871385 인 병렬혼합 역산값** (코드 주석 `# temporary setting of gb width`) ③ **MSD 추정기가 log-log 기울기를 1 로 *강제*(`func(x,a)=x+a`) + 단일원점** ④ **피팅창이 벌크 3–5 ns vs 다결정 4–5 ns 로 다른데 그 둘을 빼서 D_GB 를 만든다** ⑤ **MTP 를 `--stress_weight=0` 으로 학습**(본문 미기재) ⑥ MD 온도격자 400–700 K(본문 미기재), 벌크 6점 vs 다결정 5점 ⑦ AL 파라미터 불일치(`--threshold_break=9e20` vs 본문 5)·미기재(라운드당 MD 샘플러 **4개 독립시드**, `cut_extrapolative_nbh --cutoff=20`, `reduce_size.sh … 50 MB 초과 폐기`, SI Fig 2 의 pre-select 상자는 **주석 처리돼 비활성**) ⑧ **Meyer–Neldel 기울기는 그림 안 주석에만 있다** — `ln D₀=8.4605 Ea+7.1184, R²=0.93 ⇒ E_MN=118.2 meV`(digest 계별 분해: Cl 103.0 / Br 108.4 / I 121.1 meV) ⑨ `Fig. 2b` "다결정 평균" 46.676 ↔ **FE 입력 44.425 (5 % 차)** — 46.676 은 38개 단일 GB 등방평균 46.631 과 0.1 % 일치 ⑩ 그림 소스 정확값(DFT 소형셀 Σ9 24.5478 / Σ3 9.1446 / 4.4294 meV Å⁻²; D∥ 평균 48.627·D⊥ 42.641 ⇒ **비 0.877** = 캡션 0.87 확인; **SI Fig S9a 6배열 산포 211.53–216.22 meV, 평균 213.87 = ±1.1 %만**). **🔴 본문 서술 ↔ Source Data 불일치 6건**(전부 주장을 키우는 방향): GB 장벽 감소 "~80 meV"→실제 **−62.2**; 무질서 GB 증가 "~10 meV"→**+18.9**; "nearly uniform ~0.02 eV"→**+75.0/+18.9/+34.8 meV(4× 스팬, 100 %에선 부호 반전 −25.7)**; "less than 0.1 eV in Cl and I"→**I 는 −104.9**; "an order of magnitude higher than highest EIS"→**6.2×**; "threefold higher GB D"→**2.58×**. **🔴 Source Data 자체 불일치 1건**: Hogrefe 실험 D 가 `Figure4` 시트 **4.56×10⁻¹¹** vs `FigureS20` 시트 **3.2×10⁻¹¹** — 전자만 본문의 "유효입도 31 nm"를 재현(내 로그-로그 보간 31.1 nm ✓; 후자면 51.3 nm) ⇒ **4.6×10⁻¹¹ 을 쓴다**. **🔴 최대 약점 = GB 폭 2.5 nm 가정**: 10 nm 셀에서 **GB 부피분율 67.6 %**(FE 분해 런은 최대 71.5 %)이고, digest 재계산으로 폭을 1.5 nm 로 바꾸면 D_GB/D_bulk 가 **0.44 → 0.18**, 1.0 nm 면 **음수(정의불가)** ⇒ **D_GB 절대값 이식 금지, 비(ratio)만·"폭 2.5 nm 가정 하에서" 단서 필수**. 기타 한계: 원자 "다결정"이 **결정립 2개** · MD **시드 반복 없음**(오차막대는 MTP 5개=모델 산포) · NVE 5 ns 드리프트 점검 미보고 · 공극은 FE 가 아니라 **후보정 배수** · MTP **할라이드 간 전이 실패**(Br 27.71 meV/atom, 자체 기준 <10 의 2.8배) · 실험 앵커가 서로 모순(Cl 장벽 0.112 QENS ~ 0.451 EIS). **⛔ 우리 modelc(Li₅.₄PS₄.₄Cl₁.₆)에 직접 대응 없음** — 그들 "무질서 %"는 **화학량론 고정 S↔Cl 자리교환**이고 우리 modelc 는 **Cl 과잉+Li 공공**이라 **다른 축**이다. 겹치는 것은 **comp1 (Li₆PS₅Cl) 하나**. **📦 배포 솔버 `PolycrystalDiffusion` (LGPL-3.0, MSUtils+FANS+marimo)**: 입력 = **복셀 Voronoi h5 + (D_bulk, D_GB∥, D_GB⊥) [10⁻⁷ cm²/s] 또는 (D₀, Ea[meV], T)**, 출력 = 농도·구배·유량장 + **유효 확산텐서**(σ 아님) ⇒ **우리 UMA D_bulk 로 라벨 0개 sweep 가능** | ✅ `papers/ou2026_microstructural_multiscale_fast_ion_transport.md` (§10 코드대조 · §14 한계 15항) | **MLIP(MTP-MD) + DFT/AIMD + FEM** (실험 0) — 축 **A**(이온전도) · **J-9**(능동학습) · **신설 미세구조·입계 축** |

---

## 2. `comparison_vs_ours.md` — 절 초안

### 2-a. Reference key 에 추가할 행

| **[Ou26MS]** ⭐⭐⭐ | **Y. Ou**\*/L. Scholz\*/S. Keshav/Y. Ikeda/M. Kraft/S. Divinski/**R. Gómez-Bombarelli**/**W. G. Zeier**/**F. Fritzen**\*/**B. Grabowski**\* 2026 ***Nat. Commun.* 17, 8726** (U. Stuttgart + MIT + U. Münster + FZ Jülich; DOI 10.1038/s41467-026-76216-w; **OA CC BY**; 데이터 DaRUS 10.18419/DARUS-5959; 솔버 **LGPL-3.0**) — "**Microstructural insights into fast ion transport in solid electrolytes via multiscale modeling**". **Li₆PS₅X(X=Cl,Br,I) 다결정 Li 수송을 DFT→AIMD→local-AL MTP→MD(5.2만 원자)→FEM 으로 잇는다.** 실험 0. **우리와 재료계가 정확히 같은 유일한 "MLIP 학습 AL + 입계" 편**이고, **σ=Λ(ze)²D/k_BT 의 Λ 를 조성마다 다르게 잡는다**(Cl 2.181×10⁻² ↔ I 1.590×10⁻¹ Li Å⁻³, 7.29×) — 우리 NE(H_R=1) 규약의 외부 앵커이자 반례. **저자 배포 코드·TikZ 소스를 열어 본문과 대조한 결과 정정 10건**(digest §10) | ✅ `papers/ou2026_microstructural_multiscale_fast_ion_transport.md` | **MLIP(MTP)+DFT/AIMD+FEM (계산 100 %)** — 축 **A** · **J-9** · **신설 입계 축** |

### 2-b. 물성 4축 표 — **A(이온전도)** 에 추가할 행 (⚠ 이 편은 물성값이 있으므로 4축 표에 들어간다)

| 항목 | **[Ou26MS]** | 우리 | 판정 |
|---|---|---|---|
| Ea (Li₆PS₅Cl 벌크) | **0.3843**(질서) / **0.1985**(25 %) / **0.2162**(50 %) / 0.2158(75 %) / 0.3407(100 %) eV — MTP-MD, α≡1 강제, 3–5 ns 창 | **comp1 0.253 eV** (UMA-MD, 단일 궤적, 2–50 ps 자유절편) | 🔶 **같은 자릿수, 정량비교 금지.** 우리 0.253 이 그들 25 %(0.198)~50 %(0.216) 위·질서(0.384) 아래 ⇒ 우리 comp1 배열이 **부분 무질서처럼 거동**한다는 정성 해석까지만. 힘장·창·추정기 전부 다르다 |
| Ea (Cl-rich) | ⛔ **대응 조성 없음** (그들 축은 화학량론 고정 S↔Cl 교환) | modelc 0.224 (3-seed 0.197±0.032) | 🔴 **비교 불가.** ⚠ 우리 3-seed 산포 ±0.032 가 그들 25 %↔50 % 차이(0.018)보다 크다 |
| D (600 K, 질서 Li₆PS₅Cl 벌크) | **1.724×10⁻⁶ cm²/s** | comp1 **3.09×10⁻⁶** / modelc 7.90×10⁻⁶ | 🔶 우리 comp1 이 그들 **질서** 벌크의 1.8× (그들 50 % 무질서 600 K 벌크값은 미공개) |
| **D_GB / D_bulk** | 질서 Cl **8.79↑** · 25/50/75 % **0.19/0.44/0.38↓** · 100 % 2.85↑ · 질서 Br **64.06↑** · 질서 I **59.25↑** · (LLZO 소환 **9.29×10⁻⁴**) | 🔴 **없다** | 🔴 **우리에게 없는 양.** ⚠ 이식하려면 **GB 폭 2.5 nm 가정**이 딸려온다 |
| **D_macro / D_bulk (입도 의존)** | 50 % 무질서 Cl 300 K: **0.568(5.9 nm) / 0.788(23 nm) / 0.942(100 nm) / 0.993(1 µm) / 0.999(5 µm)** | 🔴 없다 | ⭐⭐ **우리 "벌크 상한" 주석을 정밀화하는 값.** ⇒ *"우리 D 는 **치밀 µm-다결정 상한**(입계 손실 <1 %)"* |
| σ (RT, 50 % 무질서 Li₆PS₅Cl) | 예측 **29.47 mS/cm**(치밀,∞) · QENS 31.01(1.07×) · EIS 최대 4.73(6.2×)·중앙값 0.77(38×) | ⛔ **σ 절대값 인용 금지**(우리 규약) | 🔴 **한 표에 올리지 않는다.** 그들 값도 Λ 가정이 들어간 유도값 |
| Ea vs 음이온 반경 | **질서 벌크 0.799 eV/Å, R²=0.998** (⚠ GB 는 비선형) | 해당 없음 | ⭕ **설계 규칙으로 인용 가능** — 단 "질서 벌크에서만" |
| Meyer–Neldel | **ln D₀ = 8.4605 Ea + 7.1184, R²=0.93, E_MN=118.2 meV** (그림 주석) | 🔴 없다 | ⭕ **기존 궤적 후처리로 즉시 계산 가능** (T1 이식) |
| 격자상수 a (Li₆PS₅Cl) | 본문 **10.28 Å** ↔ 배포 MD 셀 **10.044 Å** (2.4 % 불일치) | comp1 ≈ 10.04–10.055 Å (PBE-D3) | 🟰 **배포 셀과 우리가 사실상 같다.** ⛔ 본문 10.28 을 인용하지 않는다 |

### 2-c. `### J-9. 능동학습 축` 에 추가할 소절 — **J-9c. [Ou26MS] — MLIP 학습 AL (물질탐색 AL 아님)**

> **왜 여기 놓나**: J-9a([Cho25AL])·J-9b([Ma25AL])는 **물질 발굴** AL 이고,
> [Ou26MS]·[Carrete23UQ]는 **퍼텐셜 학습** AL 이다. **둘은 다른 종(種)이다** —
> 앞의 둘은 *후보를 랭킹*하고, 뒤의 둘은 *라벨을 어디에 쓸지*를 고른다.
> ⛔ **우리 `discovery enrichment 1.22× (p=0.426)` 를 이 편과 같은 표에 놓지 마라** — 분모가 다르다.
> **[Ou26MS] 가 특별한 이유 하나: 재료계가 우리와 정확히 같다(Li₆PS₅X).** [Carrete23UQ]는 EAN·SrTiO₃다.

| 항목 | [Ou26MS] | [Carrete23UQ] | 우리 |
|---|---|---|---|
| 불확실도 | **D-optimality 외삽등급 γ (단일 모델)** | **앙상블 분산** (committee/bootstrap/DE) | 🔴 없음 |
| acquisition | MaxVol `select_add`, γ_select **1.4**, 채택 임계 γ>**1.7** | `σ²_f·exp(−E/k_BT)`, Powell | 순차 게이트 |
| 오라클 | **DFT (VASP/PBE)**, 저정밀 이완 + 고정밀 단일점 2단계 | DFT (GPAW) | UMA-MD (대리) |
| 배치 | **라운드당 MD 샘플러 4개(독립 시드)**, level 당 최대 100 반복 | — | — |
| **중단조건** | ⭐ **①** MD 에서 더 이상 샘플이 안 나오면 **②** **목표 물성(GB 에너지·D)이 충분히 정확하면 level 상승 중지** | 오차 수렴 | 예산 |
| 대조군 | ⭕ **global-AL, 각 5회 반복** | ⭕ 추정기 3종 | ⛔ 없음 |
| **라벨 절감 (digest 재계산)** | **총 DFT 라벨 441 vs 2372 = 5.4×** (사전학습 6.4× · AL 획득 1.8×) · AL 라운드 6.2 vs 51.2 = **8.3×** · **level 6 에서 94 % 획득** | — | — |
| 일반화 시험 | ⭕ **Table S1** — 🔴 **할라이드 간 전이 실패**(Br 27.71 meV/atom vs 자체 기준 <10) | 표면 확장 | LODO R² −0.1805 |
| 사전등록 | ⛔ 없음 | ⛔ 없음 | ⛔ 없음 |

**⇒ J-9 에 추가할 판정 2줄**
- **J9-h ⭐⭐ 중단조건을 "보고량 수렴"으로 잡는 형식의 외부 선례가 생겼다.**
  *"optimized … guided directly by the target material properties rather than fitting or validation error"*
  — 우리 **보고량 카드**(`kb/templates/estimand_card.md`) 규율과 같은 철학에 독립적으로 도달했다.
- **J9-i ⭐ 국소구조 추출 라벨링(30 000 원자 → >200 원자 주기셀)** = 우리가 계면/도핑 슬랩 DFT 라벨이
  필요해질 때 비용을 2자릿수 줄이는 처방. **정확한 알고리즘이 `cut2box.py` 에 있다**
  (box 16 Å 시작 +0.2 증가 · 보호영역 6.5 Å · 화학량론 맞을 때까지 **최근접거리가 짧은 경계원자부터 삭제** ·
  d≥1.6 Å · 저정밀 DFT 이완 후 고정밀 단일점 1회).
  ⚠ 재사용 시 확인: `box_final` 이 16 Å 고정인데 `box_length` 는 커질 수 있어 PBC 되접힘 가능(clamp 코드가 주석 처리돼 있다).

**⛔ 이 축에서 [Ou26MS] 로 하면 안 되는 것**
- ⛔ **"AL 이 랜덤 대비 N배" 근거로 인용** — 랜덤 arm 이 없다. 대조군은 **global-AL** 이지 랜덤이 아니다.
- ⛔ **γ 임계 1.4/1.7/5 를 UMA 에 이식** — D-optimality 활성집합은 **MTP 같은 선형-파라미터 모델 전용**이다.
- ⛔ **"5.4× 절감"을 우리 캠페인 예산에 그대로 적용** — 그건 **local-AL vs global-AL** 비교이지 AL vs 무작위가 아니다.

### 2-d. 🆕 **신설 제안 — 미세구조·입계 축** (⚠ 절 번호는 병합자가 배정. J-12 후보)

> **우리에게 통째로 없는 축이고, 이 편 하나로 열 수 있다.**
> 질문: *"우리 D_bulk 와 실험 σ 사이의 격차 중 입계 몫은 얼마인가?"* → **답: µm 입도에서 1 % 미만.**

| 우리가 지금 가진 것 | 이 축의 이름 | 빈 칸 |
|---|---|---|
| D_bulk (comp1 3.09e-6 / modelc 7.90e-6 @600 K) | **벌크 자기확산** | ⭕ 있음 |
| 없음 | **D_GB (입계 확산)** | 🔴 비어 있음 (이식하면 폭 2.5 nm 가정이 딸려온다) |
| 없음 | **D_macro (다결정 유효)** | 🔴 비어 있음 — **`PolycrystalDiffusion`(LGPL-3.0)으로 라벨 0개 sweep 가능** |
| 없음 | **공극·접촉 항** | 🔴 비어 있음 — 이 논문도 FE 로 안 풀고 후보정 배수(3모델이 10× 갈린다) |
| DEM 펠릿 축 (별도 repo 축) | **분말 압축·공극률** | 🔶 있으나 DFT 축과 연결 안 돼 있음 ← **여기가 다리다** |

**이 축의 판정 3줄 (지금 바로 원고에 쓸 수 있는 것)**
1. **입계는 µm 입도에서 무시해도 된다** (D_macro/D_bulk = 0.993 @1 µm, 0.942 @100 nm).
2. **벌크 예측이 QENS 와는 1.07× 로 맞고 EIS 와는 6–38× 어긋난다** ⇒ 격차의 주인은 **펠릿**이다.
3. ⛔ **"GB 가 없으니 우리 D 를 실험 σ 와 직접 비교해도 된다"로 읽으면 안 된다** — 공극·접촉 항이 남아 있고,
   그 항의 크기는 이 논문에서도 모델에 따라 **10× 갈린다**.

---

## 3. `properties/` · `db/` 갱신

- **`litdb/properties/`** — repo 에 없음. 물성 원장은 `db/properties/` 인데 **이번 세션은 `db/` 수정 금지** 지시라 손대지 않았다.
- 사람이 반영할 때 검토할 것: `db/properties/canonical_registry.json` 의 comp1 D/Ea 항목에
  **`comparison_group` 주석으로 "치밀 µm-다결정 상한"** 을 다는 것이 이 편의 직접적 소득이다
  (⚠ 값은 안 바뀐다 — **해석 라벨만** 붙는다).

## 4. 🎤 talk 역링크 — **불필요 (확인 완료)**

`grep -l "논문 에이전트 인입 대기열" litdb/talks/*.md` → **`talks/lee2026_skku_mlip_materials_design.md` 하나뿐**.
그 **§99-10 대기열 9행**(Kim2026 hydrolysis · 자료집 목차 · Shapeev/Gubaev/Podryabinkin/Novikov MTP 계열 ·
Merchant GNoME · Park SevenNet · Luo cryo-TEM · Shin BH₄ · KimYS moisture · KimYH GA-MLIP)에
**Ou / Grabowski / Fritzen / multiscale / FEM 없음** ⇒ 양방향 링크 대상 아님.

> 🔗 단, **연결 고리는 하나 있다**: 그 대기열의 **3b·3b′·3c·3c′ = Shapeev 2016 / Gubaev 2019 /
> Podryabinkin 2017 / Novikov 2021 / Podryabinkin 2023(MLIP-3)** 가 **이 논문이 쓴 AL 의 방법 원전**이다
> (이 논문 ref 19·44–47). 그 편들의 digest 가 만들어지면 **[Ou26MS] 를 "그 방법의 argyrodite 응용 사례"로
> 상호링크**할 것. `papers/shapeev2016_moment_tensor_potentials.md` 는 **이미 있다** ⇒ 병합자가
> 그 digest 에 한 줄 추가하면 즉시 연결된다.

## 5. 그 밖

- **`litdb/pdf_map.tsv`** — 필요하면 행 추가:
  `ou2026_microstructural_multiscale_fast_ion_transport` ↔ `88._Microstructural_insights_…pdf`
  (`litdb/figures/_sources.json` 에는 추출 도구가 이미 기록했다.)
- **`litdb/inbox/`** — 본문·SI 를 `88._Microstructural…pdf` / `88._Sup_Microstructural…pdf` 로 복사해 뒀다.
- **`litdb/figures/ou2026_…/`** — **31점**(본문 fig 1–4 + tab 1 · SI fig S1–S22 + tab S1–S4).
  ⚠ SI 는 추출 도구가 `Suppl. Fig.` 캡션을 못 잡아 **내가 "SI 페이지 1장 = 그림 1장"으로 직접 렌더**해
  `figures.json` 에 병합했다(200 dpi, 페이지 번호·캡션 포함). **도구 개선 후보**:
  `extract_figures.py` 의 캡션 정규식에 `Suppl\.\s+(Fig|Table)\.` 형식을 추가하면 이 논문 계열(Nature 계 SI)이 자동으로 잡힌다.
- **저자 배포자료 압축본**은 **repo 밖** 세션 스크래치패드에 풀었다 (`work/ou2026/`) — repo 에 커밋하지 않았다.
